Repository: Alwayshere-su/pi-agent

# Pi-Agent —— 材料科学文献驱动的构效关系自主发现智能体
> **GOAI 赛道三** | **方向三** · 材料科学文献驱动的科学发现智能体 | **路线 A** · 构效关系发现
>
> **开源仓库**：[github.com/Alwayshere-su/pi-agent](https://github.com/Alwayshere-su/pi-agent)（公开 · 代码 MIT · 文档与运行产物 CC BY 4.0）
>
> **版本**：v2.3.4（初赛终版 + 路线 A + validation 补跑）｜**最后更新**：2026-08｜**README 整理**：2026-10
>
> **核心成果**：一个以 LLM 为核心、端到端自主运行的文献驱动科学发现智能体。在有限时间预算内完成「文献检索 → 知识抽取 → Gap 识别 → 构效关系假设 → 贝叶斯/MCTS 搜索 → 外部验证 → 报告生成」全流程。针对 MOF 材料 CO₂ 捕获主题，经 11 轮迭代、546 篇次检索（去重后证据池 543 条、最终收录 46 篇），识别 10 项 Research Gap，生成 5 条构效关系假设，完成定量回归核验与 Materials Project / OQMD 外部交叉验证——流程完整、发现有效、引用干净、证据链可审计。

> **文档维护约定**：本 README 与代码/产物同步更新；每次修改项目（代码、依赖、配置、产物口径、工具数量等）后，必须同步更新本文件（含「版本与更新记录」一节）。不一致即视为缺陷。

File: workspace/outputs/g3test/literature_survey/survey_report.md
# 调研报告：金属卤化物钙钛矿的温度依赖带隙（Temperature-Dependent Band Gap of Metal Halide Perovskites）

> 生成日期：2026-08-02 | 文献来源：arXiv（35 篇，literature_cache/g3test/papers.json）
> 证据链：所有结论标注论文 ID（p000-p034），详见 knowledge_graph.md 与 paper_summaries.md

---

## 一、研究背景与核心问题

金属卤化物钙钛矿（Metal Halide Perovskites, MHPs，如 MAPbI₃、CsPbBr₃、FAPbI₃）是光伏与光电子领域的明星材料。其带隙随温度的变化（dE_g/dT）直接决定太阳能电池的**温度系数**（p030）与发光器件的色稳定性，是器件在真实工况（模块温度 60-80°C）下性能预测的关键输入。

MHPs 最引人注目的特征是**反常的温度依赖带隙**：与传统半导体（Si、GaAs，带隙随温度升高而减小）不同，铅卤钙钛矿在四方/立方相中带隙随温度升高**线性增大**（正 dE_g/dT ≈ +0.1~+0.4 meV/K）（R01, p000, p026）。

## 二、物理机制（两大贡献）

带隙温度依赖由两部分组成（p000, p025, p026）：
1. **晶格热膨胀**（thermal expansion, ΔE_te）：温度升高→晶格膨胀→轨道重叠减弱→带隙变化
2. **电子-声子耦合重整化**（electron-phonon, ΔE_ep）：声子占据导致带边 renormalization

**关键发现**：
- MAPbI₃ 四方相高压实验给出**负压力系数** dE_g/dP，说明热膨胀贡献**不可忽略**（p000）——挑战了此前"仅 e-ph 主导"的通行说法
- CsPbBr₃ 纳米晶中两贡献**各约一半**（p026，变温+高压 PL 解耦）；该工作明确**未发现**"反常电子-声子耦合"
- 但 FAₓMA₁₋ₓPbI₃ 中电子-声子耦合是**主导项**，且由与"阳离子 rattler"（有机阳离子低频振动模式）相关的机制驱动（p010）——与 p026 形成直接张力
- 第一性原理：AHC 理论对 MAPbI₃ 高估温度效应，需四阶非谐修正；290-380K 计算 ΔE_g=40 meV 与实验 30-40 meV 吻合（p025）

## 三、结构与动态效应

- **动态无序**：室温下 MAPbI₃ 存在大振幅非谐晶格涨落（八面体扭曲），使带隙增大、载流子局域化、质量增大（p008, p033）
- **相变**：MAPbI₃ 在 ~160K（正交↔四方）、~330K（四方↔立方）相变，带隙温度曲线出现拐折（p000, p034）
- **组分依赖**：Sn 基 FAMAPbSnI₃ 无 Stokes 位移→弱 Fröhlich 耦合（p023）；Br/Cl 端元带隙更高（1.52-3.21 eV 范围，p003）

## 四、方法学现状

| 方法 | 状态 | 代表 |
|------|------|------|
| AHC 理论 | 对 MHP 失效（高估），需四阶非谐修正 | p025 |
| 特殊位移法（SDM） | 新兴，适合局域无序体系 | p029 |
| 全阶核动力学 | 超越线性 e-ph，解释迁移率/吸收 | p033 |
| 变温 PL + 高压 PL | 实验解耦热膨胀与 e-ph 贡献的标准手段 | p000, p026, p010 |
| 第一性原理紧束缚 | 大尺度动态无序建模 | p008 |

## 五、研究空白（详见 gap_report.md，编号权威）

1. **Gap 1**（高，0.8）：Sn/Ge 无铅钙钛矿 dE_g/dT 数据空白
2. **Gap 2**（高，0.85）："反常电子-声子耦合"机制矛盾（p010 vs p026 vs p000）
3. **Gap 3**（中高，0.7）：FAₓMA₁₋ₓPbI₃ 的 dE_g/dT(x) Vegard 类规律未建立
4. **Gap 5**（中，0.7）：dE_g/dT 与 e-ph 描述符（Γ_LO、E_LO、热膨胀系数）标度律缺失
5. **Gap 4**（中，0.65）：2D 钙钛矿 vs 3D 的温度依赖带隙对比缺失

## 六、结论

MHPs 的带隙温度依赖由热膨胀与电子-声子耦合共同决定，且其相对贡献**随 A 位阳离子、B 位金属、维度而变**——"反常"正斜率并非普适常数，而是材料描述符的连续函数。为器件设计（温度系数工程）和物理理解（e-ph 耦合本质）计，需系统建立 dE_g/dT 与组成/结构的定量关系，这正是阶段二构效关系发现的切入点。
