Repository: Alwayshere-su/pi-agent

# Pi-Agent —— 材料科学文献驱动的构效关系自主发现智能体
> **GOAI 赛道三** | **方向三** · 材料科学文献驱动的科学发现智能体 | **路线 A** · 构效关系发现
>
> **开源仓库**：[github.com/Alwayshere-su/pi-agent](https://github.com/Alwayshere-su/pi-agent)（公开 · 代码 MIT · 文档与运行产物 CC BY 4.0）
>
> **版本**：v2.3.4（初赛终版 + 路线 A + validation 补跑）｜**最后更新**：2026-08｜**README 整理**：2026-10
>
> **核心成果**：一个以 LLM 为核心、端到端自主运行的文献驱动科学发现智能体。在有限时间预算内完成「文献检索 → 知识抽取 → Gap 识别 → 构效关系假设 → 贝叶斯/MCTS 搜索 → 外部验证 → 报告生成」全流程。针对 MOF 材料 CO₂ 捕获主题，经 11 轮迭代、546 篇次检索（去重后证据池 543 条、最终收录 46 篇），识别 10 项 Research Gap，生成 5 条构效关系假设，完成定量回归核验与 Materials Project / OQMD 外部交叉验证——流程完整、发现有效、引用干净、证据链可审计。

> **文档维护约定**：本 README 与代码/产物同步更新；每次修改项目（代码、依赖、配置、产物口径、工具数量等）后，必须同步更新本文件（含「版本与更新记录」一节）。不一致即视为缺陷。

File: workspace/outputs/literature_survey/paper_summaries.md
# Literature Survey — Paper Summaries

**Total papers:** 46
**Generated:** 2026-08-02T16:48:23.508173

---

**Sources:** unknown(43), arxiv(3)
**Common keywords:** CO2, MIL, MOF, adsorption, capture, catalysis, selectivity, stability, synthesis

---

### 1. Title: a diaminopropane-appended metal–organic framework enabling efficient co2 capture from coal flue gas via a mixed adsorption mechanism
**ID:** `r11s0_9932dacb5791`

Venue: journal of the american chemical society (2017) Abstract: A new diamine-functionalized metal-organic framework comprised of 2,2-dimethyl-1,3-diaminopropane (dmpn) appended to the Mg2+ sites lining the channels of Mg2(dobpdc) (dobpdc4- = 4,4'-dioxidobiphenyl-3,3'-dicarboxylate) is characterized for the removal of CO2 from the flue gas emissions of coal-fired power plants. Unique to members of this promising class of adsorbents, dmpn-Mg2(dobpdc) displays facile step-shaped adsorption of CO2 from coal flue gas at 40 °C and near complete CO2 desorption upon heating to 100 °C, enabling a high CO2 working capacity (2.42 mmol/g, 9.1 wt %) with a modest 60 °C temperature swing. Evaluation of the thermodynamic parameters of adsorption for dmpn-Mg2(dobpdc) suggests that the narrow temperature

### 2. Title: water enables efficient co2 capture from natural gas flue emissions in an oxidation-resistant diamine-appended metal–organic framework
**ID:** `r11s0_5514c3aa655e`

Venue: journal of the american chemical society (2019) Abstract: Supported by increasingly available reserves, natural gas is achieving greater adoption as a cleaner-burning alternative to coal in the power sector. As a result, carbon capture and sequestration from natural gas-fired power plants is an attractive strategy to mitigate global anthropogenic CO2 emissions. However, the separation of CO2 from other components in the flue streams of gas-fired power plants is particularly challenging due to the low CO2 partial pressure (∼40 mbar), which necessitates that candidate separation materials bind CO2 strongly at low partial pressures (≤4 mbar) to capture ≥90% of the emitted CO2. High partial pressures of O2 (120 mbar) and water (80 mbar) in these flue streams have also presented signific

### 3. Title: suitability of a diamine functionalized metal–organic framework for direct air capture
**ID:** `r11s0_dc6d7ee2ca18`

Venue: pubmed central  |  pubmed  |  chemical science (2023) Abstract: The increase in the atmospheric carbon dioxide level is a significant threat to our planet, and therefore the selective removal of CO2 from the air is a global concern. Metal-organic frameworks (MOFs) are a class of porous materials that have shown exciting potential as adsorbents for CO2 capture due to their high surface area and tunable properties. Among several implemented technologies, direct air capture (DAC) using MOFs is a promising strategy for achieving climate targets as it has the potential to actively reduce the atmospheric CO2 concentration to a safer levels. In this study, we investigate the stability and regeneration conditions of N,N'-dimethylethylenediamine (mmen) appended Mg2(dobpdc), a MOF with except

### 4. Title: overcoming metastable co2 adsorption in a bulky diamine-appended metal–organic framework
**ID:** `r11s0_de0b6627ceaf`

Venue: j. am. chem. soc. (2021) Abstract: Carbon capture at fossil fuel-fired power plants is a critical strategy to mitigate anthropogenic contributions to global warming, but widespread deployment of this technology is hindered by a lack of energy-efficient materials that can be optimized for CO2 capture from a specific flue gas. As a result of their tunable, step-shaped CO2 adsorption profiles, diamine-functionalized metal-organic frameworks (MOFs) of the form diamine-Mg2(dobpdc) (dobpdc4- = 4,4'-dioxidobiphenyl-3,3'-dicarboxylate) are among the most promising materials for carbon capture applications. Here, we present a detailed investigation of dmen-Mg2(dobpdc) (dmen = 1,2-diamino-2-methylpropane), one of only two MOFs with an adsorption step near the optimal pressure for CO2 capture 

### 5. Title: overcoming double-step co
              2
              adsorption and minimizing water co-adsorption in bulky diamine-appended variants of mg

**ID:** `r11s0_845bf4175126`

Venue: chem. sci. (2017) Abstract: <p>Judicious choice of framework structure allows for single CO<sub>2</sub> adsorption steps with bulky <italic>primary</italic>,<italic>secondary</italic> diamines appended to metal–organic frameworks.</p>

### 6. Title: cooperative lattice theory for co2 adsorption in diamine-appended metal organic framework at humid direct air capture conditions
**ID:** `r11s0_7e6841cd666f`

Venue: arxiv (cornell university) (2024) Abstract: The effect of humidity on the cooperative adsorption of CO2 from air on amine appended metal organic frameworks is studied both experimentally and theoretically. Breakthrough experiments show that at low relative humidities there is an anomalous induction effect, where the kinetics at short times are slower than kinetics at long times. The induction effect gradually vanishes as relative humidity is increased, corresponding to an increase in CO2 adsorption rate. A new theory is proposed based on the Lattice Kinetic Theory (LKT) which explains these experimental results. LKT is able to accurately represent the measured data over the full range of humidities by postulating that the presence of adsorbed water shifts the equilibrium clusters fr

### 7. Title: a cooperative adsorbent for the switch-like capture of carbon dioxide from crude natural gas
**ID:** `r11s0_d9371eaa1c08`

Venue: chem. sci. (2022) Abstract: <jats:p>Diamine-appended metal–organic frameworks can be optimized as adsorbents for pressure-swing purification of crude natural gas. A cooperative CO<jats:sub>2</jats:sub> binding mechanism enables high CO<jats:sub>2</jats:sub> swing capacities and enhanced performance under humid conditions.</jats:p>

### 8. Title: high-selective co2 capture in amine-decorated al-mofs
**ID:** `r11s1_b7904dff457a`

Venue: nanomaterials (2022) Abstract: Amine-functionalized metal-organic framework (MOF) material is a promising CO2 captor in the post-combustion capture process owing to its large CO2 working capacity as well as high CO2 selectivity and easy regeneration. In this study, an ethylenediamine (ED)-decorated Al-based MOFs (named ED@MOF-520) with a high specific area and permanent porosity are prepared and evaluated to study the adsorption and separation of CO2 from N2. The results show that ED@MOF-520 adsorbent displays a superior CO2 capture performance with a CO2/N2 separation factor of 50 at 273 K, 185% times increase in the CO2/N2 separation efficiency in comparison with blank MOF-520. Furthermore, ED@MOF-520 exhibits a moderate-strength interaction with 29 kJ mol−1 adsorption heat for CO

### 9. Title: probing the mechanism of co2 capture in diamine-appended metal–organic frameworks using measured and simulated x-ray spectroscopy
**ID:** `r11s1_11ebb8e35afa`

Venue: physical chemistry chemical physics (2015) Abstract: Diamine-appended metal-organic frameworks display great promise for carbon capture applications, due to unusual step-shaped adsorption behavior that was recently attributed to a cooperative mechanism in which the adsorbed CO2 molecules insert into the metal-nitrogen bonds to form ordered ammonium carbamate chains [McDonald et al., Nature, 2015, 519, 303]. We present a detailed study of this mechanism by in situ X-ray absorption spectroscopy and density functional theory calculations. Distinct spectral changes at the N and O K-edges are apparent upon CO2 adsorption in both mmen-Mg2(dobpdc) and mmen-Mn2(dobpdc), and these are evaluated based upon computed spectra from three potential adsorption structures. The computations reveal th

### 10. Title: direct capture of co2 from ambient air
**ID:** `r11s1_a30a570bfcaf`

Venue: chemical reviews (2016) Abstract: The increase in the global atmospheric CO2 concentration resulting from over a century of combustion of fossil fuels has been associated with significant global climate change. With the global population increase driving continued increases in fossil fuel use, humanitys primary reliance on fossil energy for the next several decades is assured. Traditional modes of carbon capture such as precombustion and postcombustion CO2 capture from large point sources can help slow the rate of increase of the atmospheric CO2 concentration, but only the direct removal of CO2 from the air, or direct air capture (DAC), can actually reduce the global atmospheric CO2 concentration. The past decade has seen a steep rise in the use of chemical sorbents that are cycled 

### 11. Title: suitability of a diamine functionalized metal–organic framework for direct air capture
**ID:** `r11s1_dc6d7ee2ca18`

Venue: pubmed central  |  pubmed  |  chemical science (2023) Abstract: The increase in the atmospheric carbon dioxide level is a significant threat to our planet, and therefore the selective removal of CO2 from the air is a global concern. Metal-organic frameworks (MOFs) are a class of porous materials that have shown exciting potential as adsorbents for CO2 capture due to their high surface area and tunable properties. Among several implemented technologies, direct air capture (DAC) using MOFs is a promising strategy for achieving climate targets as it has the potential to actively reduce the atmospheric CO2 concentration to a safer levels. In this study, we investigate the stability and regeneration conditions of N,N'-dimethylethylenediamine (mmen) appended Mg2(dobpdc), a MOF with except

### 12. Title: materials and processes for co2 capture, conversion, and sequestration || carbon capture  in metal-organic frameworks
**ID:** `r11s1_144cc87d62cf`

Venue:  (2018) Abstract: Carbon dioxide, an important chemical gas found in the atmosphere, is critical for the continuation of life on earth. This molecule is required for photosynthesis that fuels plants, which serve as the main source of food for all humans and animals and further produce oxygen that is essential for human respiration [1]. Studies have shown that a small accumulation of \\mathrm{CO}_{2}\\ in the atmosphere is necessary to warm earth to a level where glaciation is inhibited, producing an environment where plant growth is slowed down, and reducing carbon dioxide production. The main reasons for this related to energy production is generating an abundance of \\mathrm{CO}_{2}\\ in the atmosphere that can no longer be balanced by earth's natural cycles, an act that is expect

### 13. Title: a diaminopropane-appended metal–organic framework enabling efficient co2 capture from coal flue gas via a mixed adsorption mechanism
**ID:** `r11s1_9932dacb5791`

Venue: journal of the american chemical society (2017) Abstract: A new diamine-functionalized metal-organic framework comprised of 2,2-dimethyl-1,3-diaminopropane (dmpn) appended to the Mg2+ sites lining the channels of Mg2(dobpdc) (dobpdc4- = 4,4'-dioxidobiphenyl-3,3'-dicarboxylate) is characterized for the removal of CO2 from the flue gas emissions of coal-fired power plants. Unique to members of this promising class of adsorbents, dmpn-Mg2(dobpdc) displays facile step-shaped adsorption of CO2 from coal flue gas at 40 °C and near complete CO2 desorption upon heating to 100 °C, enabling a high CO2 working capacity (2.42 mmol/g, 9.1 wt %) with a modest 60 °C temperature swing. Evaluation of the thermodynamic parameters of adsorption for dmpn-Mg2(dobpdc) suggests that the narrow temperature

### 14. Title: scalable formation of diamine-appended metal–organic framework hollow fiber sorbents for postcombustion co2 capture
**ID:** `r11s1_ff6147b117a5`

Venue: jacs au (2022) Abstract: We describe a straightforward and scalable fabrication of diamine-appended metal-organic framework (MOF)/polymer composite hollow fiber sorbent modules for CO2 capture from dilute streams, such as flue gas from natural gas combined cycle (NGCC) power plants. A specific Mg-MOF, Mg2(dobpdc) (dobpdc4- = 4,4-dioxidobiphenyl-3,3-dicarboxylate), incorporated into poly(ether sulfone) (PES) is directly spun through a conventional dry-jet, wet-quench method. After phase separation, a cyclic diamine 2-(aminomethyl)piperidine (2-ampd) is infused into the MOF within the polymer matrix during postspinning solvent exchange. The MOF hollow fibers from direct spinning contain as high as 70% MOF in the total fibers with 98% of the pure MOF uptake. The resulting fibers exhibi

### 15. Title: enhancement of co
              2
              binding and mechanical properties upon diamine functionalization of m
              2
         
**ID:** `r11s1_f38d82319277`

Venue: chemical science (2018) Abstract: <p>We predict that the orientationally-averaged Young's modulus of mmen–Zn<sub>2</sub>(dobpdc) increases by 112% compared to Zn<sub>2</sub>(dobpdc), a remarkable increase.</p>

### 16. Title: capture of carbon dioxide from air and flue gas in the alkylamine-appended metal–organic framework mmen-mg2(dobpdc)
**ID:** `r11s1_a7d3df468203`

Venue: journal of the american chemical society (2012) Abstract: Two new metal-organic frameworks, M(2)(dobpdc) (M = Zn (1), Mg (2); dobpdc(4-) = 4,4'-dioxido-3,3'-biphenyldicarboxylate), adopting an expanded MOF-74 structure type, were synthesized via solvothermal and microwave methods. Coordinatively unsaturated Mg(2+) cations lining the 18.4-Å-diameter channels of 2 were functionalized with N,N'-dimethylethylenediamine (mmen) to afford Mg(2)(dobpdc)(mmen)(1.6)(H(2)O)(0.4) (mmen-Mg(2)(dobpdc)). This compound displays an exceptional capacity for CO(2) adsorption at low pressures, taking up 2.0 mmol/g (8.1 wt %) at 0.39 mbar and 25 °C, conditions relevant to removal of CO(2) from air, and 3.14 mmol/g (12.1 wt %) at 0.15 bar and 40 °C, conditions relevant to CO(2) capture from flue gas. Dyn

### 17. Title: metal-organic frameworks: synthetic methods and potential applications
**ID:** `r11s1_98bbf8772646`

Venue: materials (2021) Abstract: <jats:p>Metal-organic frameworks represent a porous class of materials that are build up from metal ions or oligonuclear metallic complexes and organic ligands. They can be considered as sub-class of coordination polymers and can be extended into one-dimension, two-dimensions, and three-dimensions. Depending on the size of the pores, MOFs are divided into nanoporous, mesoporous, and macroporous items. The latter two are usually amorphous. MOFs display high porosity, a large specific surface area, and high thermal stability due to the presence of coordination bonds. The pores can incorporate neutral molecules, such as solvent molecules, anions, and cations, depending on the overall charge of the MOF, gas molecules, and biomolecules. The structural diversity

### 18. Title: hydrothermal synthesis of sub-20 nm amine-functionalized mil-101(cr) nanoparticles with high surface area and enhanced co2 uptake
**ID:** `r11s2_72ca63dc3fcb`

Venue: industrial & engineering chemistry research (2020) Abstract: An assortment of hydrothermal reactions of chromic(III) nitrate and 2-aminoterephthalic acid was systematically studied to yield high-quality amine-functionalized MIL-101(Cr) nanoparticles (MIL-101...

### 19. Title: a systematic analysis of the dynamics of microwave- and conventionally-assisted swing adsorption on zeolite 13x and an activated carbon under p
**ID:** `r11s2_d64b82bb9692`

Venue: journal of environmental chemical engineering (2021) Abstract: This work presents a detailed parametric experimental work on the feasibility of microwave regeneration of two commercial adsorbents in a dynamic carbon capture swing adsorption system. A synthetic flue gas (15% v/v CO2) was used as the control gas. The flue gas was supplied by the U.S. Department of Energy under contract No. 13X. A purpose-modified experimental apparatus was used to compare microwave-assisted and conventional thermal swing regeneration. The impact of operating parameters on the dynamic process performance was measured for microwave and conventional heating. Parameters considered were type of adsorbent, flue gas temperature, mass transfer rate, and residence time. The effect of temperature, pressure, den

### 20. Title: review on co2 capture using amine-functionalized materials
**ID:** `r11s2_dd8c3c8e3720`

Venue: acs omega (2022) Abstract: CO2 capture from industry sectors or directly from the atmosphere is drawing much attention on a global scale because of the drastic changes in the climate and ecosystem which pose a potential threat to human health and life on Earth. In the past decades, CO2 capture technology relied on classical liquid amine scrubbing. Due to its high energy consumption and corrosive property, CO2 capture using solid materials has recently come under the spotlight. A variety of porous solid materials were reported such as zeolites and metal-organic frameworks. However, amine-functionalized porous materials outperform all others in terms of CO2 adsorption capacity and regeneration efficiency. This review provides a brief overview of CO2 capture by various amines and mecha

### 21. Title: molecular insights into carbon dioxide sorption in hydrazone-based covalent organic frameworks with tertiary amine moieties
**ID:** `r11s2_15bfb5373ff7`

Venue: chemistry of materials (2019) Abstract: Tailorable sorption properties at the molecular level are key for efficient carbon capture and storage and a hallmark of covalent organic frameworks (COFs). Although amine functional groups are known to facilitate CO2 uptake, atomistic insights into CO2 sorption by COFs modified with amine-bearing functional groups are scarce. Herein, we present a detailed study of the interactions of carbon dioxide and water with two isostructural hydrazone-linked COFs with different polarities based on the 2,5-diethoxyterephthalohydrazide linker. Varying amounts of tertiary amines were introduced in the COF backbones by means of a copolymerization approach using 2,5-bis(2-(dimethylamino)ethoxy)terephthalohydrazide in different amounts ranging from 25 to 100%

### 22. Title: enhanced co2 capture capacity of amine-functionalized mof-177 metal organic framework
**ID:** `r11s2_1741f4ba3f26`

Venue: journal of environmental chemical engineering (2021) Abstract: In this study, MOF-177 was modified for the first time by amine groups to improve its CO2 adsorption capacity at low pressure, using three different amines polyethyleneimine (PEI), tetraethylenepentamine (TEPA), and diethylenetriamine (DETA) and a wet impregnation method. The formed adsorbents were characterized using scanning electron microscopy (SEM), X-ray diffraction (XRD), and Fourier transform infrared spectroscopy (FTIR). The CO2 adsorption performance of the amine-modified MOF-177 samples was evaluated from the adsorption kinetics. The results revealed that TEPA-modified MOF-177 powders, even at 20% loading, showed a significant improvement (4.8 times) in CO2 adsorption capacity compared to the parent MOF-177 at 

### 23. Title: amine-functionalized mesoporous silica: a material capable of co2
**ID:** `r11s2_594b3c49cafc`

adsorption and fast regeneration by microwave heating Venue: aiche journal (2015) Abstract: The surface of ordered mesoporous (MCM-48) silica has been subjected to covalent grafting with silane molecules containing one to three amino groups. The dielectric properties of the materials were studied in detail, and the functionalized materials were used for CO2 adsorption at room temperature, followed by regeneration under either conventional heating or microwave irradiation. It has been found that, as the intensity of functionalization with amino groups increases (from mono- to tri-amino silanes) both the CO2 load and the dielectric response at microwave frequencies increase. In particular, functionalization with a tri-amino silane derivative gave the highest CO2 adsorption and the fastest mi

### 24. Title: a combined statistical mechanical and ab initio approach to understanding h2o/co2 co-adsorption in mmen-mg2(dobpdc)
**ID:** `r11s2_1fdf67d949bc`

Venue: arxiv.org (2025) Abstract: We study the effects of H2O on CO2 adsorption in an amine-appended variant of the metal-organic framework Mg2(dobpdc), which is known to exhibit chaining behavior that presents in a step-shaped adsorption isotherm. We first show how the presence of different levels of local H2O affects this chaining behavior and the energetics of CO2 adsorption, based on a series of ab initio calculations, giving insight into the atomic-scale environment. In particular, we predict a novel adsorbed configuration, in which H2O and CO2 intertwine to make a braided chain down the MOF pore. We then show how an existing lattice model can be adapted to incorporate the effect of water, and predict the CO2 isotherms for the various water levels, observing a sharp shift the uptake a

### 25. Title: an amine-functionalized metal organic framework for preferential co2 adsorption at low pressures
**ID:** `r11s2_910b5b0970ee`

Venue: chemical communications (2009) Abstract: A metal organic framework with amine-lined pores gives high values for surface area and heat of adsorption with CO(2) gas.

### 26. Title: adsorptive removal of carbon dioxide using polyethyleneimine loaded glass fiber in a fixed bed
**ID:** `r11s2_91ed5854679c`

Venue: colloids and surfaces a: physicochemical and engineering aspects (2015) Abstract: Low-cost glass fiber (GF) was modified by loading polyethyleneimine (PEI) using a physical impregnation technique. The GF was prepared by adding 10mL of the gel to a 25-well microtiter plate and then centrifuged. The plates were characterized by thermogravimetric analyzer (TGA), fourier transform infrared spectroscopy (FTIR) and scanning electron microscope (SEM). The PEI-loaded GF possessed a core-shell structure, the CO2 content was 30% and the H2O2 content was 10%. The mass ratio of PEI loading ratio, adsorption temperature, relative humidity (RH), flow rate and bed depth (H/D) ratio were determined by measuring the change in the concentration of the adsorbate after 10min of heating at 6.07g·m−2. In

### 27. Title: efficient generation of large collections of metal–organic framework structures containing well-defined point defects
**ID:** `r11s3_e8a9b380a8bb`

Venue: journal of physical chemistry letters  |  pubmed central  |  pubmed (2023) Abstract: High-throughput molecular simulations of metal-organic frameworks (MOFs) are a useful complement to experiments to identify candidates for chemical separation and storage. All previous efforts of this kind have used simulations in which MOFs are approximated as defect-free. We introduce a tool to readily generate missing-linker defects in MOFs and demonstrate this tool with a collection of 507 defective MOFs. We introduce the concept of the maximum possible defect concentration; at higher defect concentrations, deviations from the defect-free crystal structure would be readily evident experimentally. We studied the impact of defects on molecular adsorption as a function of defect concentrations. Def

### 28. Title: competitive and cooperative co2–h2o adsorption through humidity control in a polyimide covalent organic framework
**ID:** `r11s3_b8b82c99510d`

Venue: pubmed central  |  pubmed  |  acs applied materials & interfaces (2023) Abstract: In order to capture and separate CO2 from the air or flue gas streams through nanoporous adsorbents, the influence of the humidity in these streams has to be taken into account as it hampers the capture process in two main ways: (1) water preferentially binds to CO2 adsorption sites and lowers the overall capacity, and (2) water causes hydrolytic degradation and pore collapse of the porous framework. Here, we have used a water-stable polyimide covalent organic framework (COF) in N2/CO2/H2O breakthrough studies and assessed its performance under varying levels of relative humidity (RH). We discovered that at limited relative humidity, the competitive binding of H2O over CO2 is replaced by cooperative ad

### 29. Title: mofs with open metal(iii) sites for the environmental capture of polar volatile organic compounds
**ID:** `r11s3_9e9186ef5f5d`

Venue: angew chem int ed (2022) Abstract: Metal-Organic Frameworks (MOFs) with open metal sites (OMS) interact strongly with a range of polar gases/vapors. However, under ambient conditions, their selective adsorption is generally impaired due to a high OMS affinity to water. This led previously to the privilege selection of hydrophobic MOFs for the selective capture/detection of volatile organic compounds (VOCs). Herein, we show that this paradigm is challenged by metal(III) polycarboxylates MOFs, bearing a high concentration of OMS, as MIL-100(Fe), enabling the selective capture of polar VOCs even in the presence of water. With experimental and computational tools, including single-component gravimetric and dynamic mixture adsorption measurements, in situ infrared (IR) spectroscopy and D

### 30. Title: discovering the impact of targeted defects in sp-mof for co2 capture from flue gas in presence of humidity through computational modelling
**ID:** `r11s3_8dfa6887a211`

Venue: journal of co2 utilization (2022) Abstract: The imperfections in crystalline porous solid materials through defects and further accelerating the separation of these imperfections from the bulk material, are a major challenge for the research of the application of square pillared (SP) material to use analysis the impact of targeted defect amendment for CO2 capture from flue gas via specific force field-based molecular simulation. Additionally, the performances of CO2 separation from flue gas have been investigated by using SP simulations. The results predicted with the aid of a vertically modelled breakthrough curve from their co-sorption isotherms.

### 31. Title: a systematic analysis of the dynamics of microwave- and conventionally-assisted swing adsorption on zeolite 13x and an activated carbon under p
**ID:** `r11s3_d64b82bb9692`

Venue: journal of environmental chemical engineering (2021) Abstract: This work presents a detailed parametric experimental work on the feasibility of microwave regeneration of two commercial adsorbents in a dynamic carbon capture swing adsorption system. A synthetic flue gas (15% v/v CO2) was used as the control gas. The flue gas was supplied by the U.S. Department of Energy under contract No. 13X. A purpose-modified experimental apparatus was used to compare microwave-assisted and conventional thermal swing regeneration. The impact of operating parameters on the dynamic process performance was measured for microwave and conventional heating. Parameters considered were type of adsorbent, flue gas temperature, mass transfer rate, and residence time. The effect of temperature, pressure, den

### 32. Title: atmospheric water harvesting with metal-organic frameworks and their composites: from materials to devices
**ID:** `r11s3_d34d20bd0b35`

Venue: water (2022) Abstract: Clean water scarcity is deteriorating because of the growing population and water pollution. New methods to harvest freshwater from non-traditional water sources are urgently required to address this global issue. The atmosphere contains abundant water resources. Harvesting fresh water from the air has become an emerging and attractive approach, among which sorption-based atmospheric water harvesting (AWH) is the most promising method, as it demonstrates high water producibility, wide applicability and low energy consumption. Metal-organic frameworks (MOF) are a class of emerging porous materials characterized by their large specific surface area, adjustable pore structures and chemistry. Recently, hydrolytically stable MOFs have been used as sorbents in AWH, 

### 33. Title: study of the scale-up effect on the water sorption performance of mof materials
**ID:** `r11s3_f49efc341ba4`

Venue: acs mater. au (2022) Abstract: Numerous adsorbents have been developed to extract water from air by sorption-based atmospheric water harvesting (SAWH). However, laboratory-level studies on the water uptake performance of MOF powder in water are limited. The aim of this study was to investigate as microgram or milligram level. These findings may not be well adapted to scale-up applications. Moreover, other problems such as low thermal conductivity and structural instability may arise when the MOF powder is treated with a high temperature. In order to study the water uptake performance of metal-organic framework (MOF) was studied. A compression method was proposed to shape the MOF powder into a block, and a three MOFs (CAU-10-H, MOF-303, and MOF-403) were prepared by using a high pres

### 34. Title: advances in porous adsorbents for co2 capture and storage
**ID:** `r11s3_ea7f98efdf13`

Venue: intech ebooks (2018) Abstract: The steady increase of anthropogenic CO2 in ambient air, owing to the fossil fuel, power plants, chemical processing and deforestation caused by the usage of land, is a key challenge in the on-going effort to diminish the effect of greenhouse gases on global climate change by developing efficient techniques for CO2 capture. Global warming as a consequence of high CO2 level in the atmosphere is considered as one of the major long lasting problems in the twenty-first century. Concern over these major issues with regard to severe climate change and ocean acidification motivated us to develop the technologies that capture the evolved CO2 from entering into the carbon cycle. Therefore, CO2 capture and storage technology is attracting increasing interest in 

### 35. Title: probing the mechanism of co2 capture in diamine-appended metal–organic frameworks using measured and simulated x-ray spectroscopy
**ID:** `r11s3_11ebb8e35afa`

Venue: physical chemistry chemical physics (2015) Abstract: Diamine-appended metal-organic frameworks display great promise for carbon capture applications, due to unusual step-shaped adsorption behavior that was recently attributed to a cooperative mechanism in which the adsorbed CO2 molecules insert into the metal-nitrogen bonds to form ordered ammonium carbamate chains [McDonald et al., Nature, 2015, 519, 303]. We present a detailed study of this mechanism by in situ X-ray absorption spectroscopy and density functional theory calculations. Distinct spectral changes at the N and O K-edges are apparent upon CO2 adsorption in both mmen-Mg2(dobpdc) and mmen-Mn2(dobpdc), and these are evaluated based upon computed spectra from three potential adsorption structures. The computations reveal th

### 36. Title: synthesis of soluble metal organic framework composites for mixed matrix membranes
**ID:** `r11s3_e643fecd68b2`

Venue: acs applied materials & interfaces (2019) Abstract: A general, green, efficient, and easily scalable methodology has been developed to more effectively incorporate (disperse) metal-organic frameworks (MOFs) into polymer technologies via solid state synthesis of any MOF nanocrystals within soluble mesoporous polymers. The resulting solid hybrid materials (pellets) can be directly transformed into colloidal MOF polymeric suspensions (inks) by simple dissolution in organic solvents. The straightforward use of novel colloidal MOF polymeric inks as ultimate additive for mixed matrix membranes resulted in unprecedented snakeskin microstructure exhibiting outstanding selectivity for CO2 over N2 (>100) from post-combustion flue gas at very low and well-dispersed MOF nanocrystal concentratio

### 37. Title: postsynthetic functionalization of mg-mof-74 with tetraethylenepentamine: structural characterization and enhanced co2 adsorption
**ID:** `r11s4_4eac43c57449`

Venue: acs applied materials & interfaces (2017) Abstract: Postsynthetic functionalization of magnesium 2,5-dihydroxyterephthalate (Mg-MOF-74) with tetraethylenepentamine (TEPA) resulted in improved CO2 adsorption performance under dry and humid conditions. XPS, elemental analysis, and neutron powder diffraction studies indicated that TEPA was incorporated throughout the MOF particle, although it coordinated preferentially with the unsaturated metal sites located in the immediate proximity to the surface. Neutron and X-ray powder diffraction analyses showed that the MOF structure was preserved after amine incorporation, with slight changes in the lattice parameters. The adsorption capacity of the functionalized amino-Mg-MOF-74 (TEPA-MOF) for CO2 was as high as 26.9 wt % versus 23.4 wt % fo

### 38. Title: water-stable mofs and hydrophobically encapsulated mofs for co2 capture from ambient air and wet flue gas
**ID:** `r11s4_778f2dc26614`

Venue: arxiv (cornell university) (2022) Abstract: The extra CO2 that has already been released into the atmosphere has to be removed in order to create a world that is carbon neutral. Technologies have been created to remove carbon dioxide from wet flue gas or even directly from ambient air, however these technologies are not widely deployed yet. New generations of creative CO2 capture sorbents have been produced as a consequence of recent improvements in material assembly and surface chemistry. We summarize recent progress on water-stable and encapsulated metal-organic frameworks (MOFs) for CO2 capture under a wide range of environmental and operating conditions. In particular, newly developed water-stable MOFs and hydrophobic coating technologies are discussed with insights into their m

### 39. Title: an ultra-permeable hybrid mg-mof-74-melamine sponge composite for fast dynamic gas separation
**ID:** `r11s4_5db4c0d5081e`

Venue: microporous and mesoporous materials (2022) Abstract: Shape engineering porous solids such as metal-organic frameworks (MOFs) into hierarchical structured adsorbent systems has been a promising approach for the preparation of high-performance, high-performance, and high-structural adsorbent with high loading of porous solids by employing a commercially available low-cost metal sponge. As a case study, Mg-MOF-74 was synthesized in an aqueous media at room temperature and then used to prepare a high-performance, high-performance, and high-performance, high-performance, and high-performance, high-performance, and high-performance, and based Mg-MOF/74 composite (Mg-MOF/74MS). Even after multiple coating steps, the composite displayed remarkable compressibility, thus providing additional

### 40. Title: kinetic stability of metal–organic frameworks for corrosive and coordinating gas capture
**ID:** `r11s4_d48ff30a6840`

Venue: nature reviews materials (2019) Abstract: Metal–organic frameworks (MOFs) have diverse applications involving the storage, separation and sensing of weakly interacting, high-purity gases. Exposure to impure gas streams and interactions with corrosive and coordinating gases raises the question of chemical robustness; however, the factors that determine the stability of MOFs are not fully understood. Framework materials have been previously categorized as either thermodynamically or kinetically stable, but recent work has elucidated an energetic penalty for porosity for all these materials with respect to a dense phase, which has implications for the design of materials for gas storage, heterogeneous catalysis and electronic applications. In this Review, we focus on two main strategie

### 41. Title: competitive coadsorption of co2with h2o, nh3, so2, no, no2, n2, o2, and ch4in m-mof-74 (m = mg, co, ni): the role of hydrogen bonding
**ID:** `r11s4_2e0f0ac40b36`

Venue: chemistry of materials (2015) Abstract: The importance of co-adsorption for applications of porous materials in gas separation has motivated fundamental studies, which have initially focused on the comparison of the binding energies of different gas molecules in the pores (i.e. energetics) and their overall transport. By examining the competitive co-adsorption of several small molecules in M-MOF-74 (M= Mg, Co, Ni) with in-situ infrared spectroscopy and ab initio simulations, we find that the binding energy at the most favorable (metal) site is not a sufficient indicator for prediction of molecular adsorption and stability in MOFs. Instead, the occupation of the open metal sites is governed by kinetics, whereby the interaction of the guest molecules with the MOF organic linkers contr

### 42. Title: mixed-metal metal–organic frameworks
**ID:** `r11s4_f463e17d0cde`

Venue: chemical society reviews (2019) Abstract: <p>Mixed-metal MOFs contain at least 2 different metal ions presenting promising potential in heterogeneous catalysis, gas sorption/separation, luminescence and sensing.</p>

### 43. Title: metal–organic frameworks with precisely designed interior for carbon dioxide capture in the presence of water
**ID:** `r11s4_2c91341a5f47`

Venue: journal of the american chemical society (2014) Abstract: The selective capture of carbon dioxide in the presence of water is an outstanding challenge. Here, we show that the interior of IRMOF-74-III can be covalently functionalized with primary amine (IRMOF-74-III-CH2NH2) and used for the selective capture of CO2 in 65% relative humidity. This study encompasses the synthesis, structural characterization, gas adsorption, and CO2 capture properties of variously functionalized IRMOF-74-III compounds (IRMOF-74-III-CH3, -NH2, -CH2NHBoc, -CH2NMeBoc, -CH2NH2, and -CH2NHMe). Cross-polarization magic angle spinning (13)C NMR spectra showed that CO2 binds chemically to IRMOF-74-III-CH2NH2 and -CH2NHMe to make carbamic species. Carbon dioxide isotherms and breakthrough experiments show that I

### 44. Title: recent progress in metal-organic frameworks (mofs) for co2 capture at different pressures
**ID:** `r11s4_a2a8d9fb568e`

Venue: journal of environmental chemical engineering (2022) Abstract: Global climate change ensued by the rise in atmospheric CO2 levels is one of the greatest challenges our planet is facing today. This worldwide distress demands technologies that can contribute to our society toward "negative emissions" and "positive outcomes". The global warming process has been characterized by a number of emerging and existing emission sources, such as industrial and energy production point sources, before new more prominent modifications to the energy infrastructure can be implemented. Recently, alongside point source capture, direct emissions from biomass are becoming increasingly important for the global economy. In addition, the emission of carbon dioxide from the ambient air. Alongside the tradit

### 45. Title: understanding and controlling water stability of mof-74
**ID:** `r11s4_b2c67eefd8bc`

Venue: j. mater. chem. a (2016) Abstract: <p>The H<sub>2</sub>O → OH + H reaction poisons the metal centers and starts the degradation of the crystal structure of MOF-74.</p>

### 46. Title: water effect on adsorption carbon capture in metal-organic framework: a molecular simulation
**ID:** `r11s4_e4b083435bec`

Venue: carbon capture science &amp; technology (2022) Abstract: Considering water vapor is a component in almost all CO2-rich industrial gas streams, it is of critical importance to understand interaction mechanisms between adsorbent and adsorbate. This paper aims to comprehensively review the current state of research on adsorption kinetics of pure H2O under pressure and temperature conditions, which may bring some new insights based on a molecular simulation. First, Mg-MOF-74 is selected and synthesized according to previous literature. Equilibrium adsorption capacity and enthalpy are obtained by ground reaction with the adsorbate adsorbed at room temperature. The adsorption capacity and enthalpy are measured by an electronic suspension balance experiment. It is indicated that there are
