Repository: Alwayshere-su/pi-agent

# Pi-Agent —— 材料科学文献驱动的构效关系自主发现智能体
> **GOAI 赛道三** | **方向三** · 材料科学文献驱动的科学发现智能体 | **路线 A** · 构效关系发现
>
> **开源仓库**：[github.com/Alwayshere-su/pi-agent](https://github.com/Alwayshere-su/pi-agent)（公开 · 代码 MIT · 文档与运行产物 CC BY 4.0）
>
> **版本**：v2.3.4（初赛终版 + 路线 A + validation 补跑）｜**最后更新**：2026-08｜**README 整理**：2026-10
>
> **核心成果**：一个以 LLM 为核心、端到端自主运行的文献驱动科学发现智能体。在有限时间预算内完成「文献检索 → 知识抽取 → Gap 识别 → 构效关系假设 → 贝叶斯/MCTS 搜索 → 外部验证 → 报告生成」全流程。针对 MOF 材料 CO₂ 捕获主题，经 11 轮迭代、546 篇次检索（去重后证据池 543 条、最终收录 46 篇），识别 10 项 Research Gap，生成 5 条构效关系假设，完成定量回归核验与 Materials Project / OQMD 外部交叉验证——流程完整、发现有效、引用干净、证据链可审计。

> **文档维护约定**：本 README 与代码/产物同步更新；每次修改项目（代码、依赖、配置、产物口径、工具数量等）后，必须同步更新本文件（含「版本与更新记录」一节）。不一致即视为缺陷。

File: workspace/outputs/literature_survey/paper_summaries_pid.md (part 1 of 6)
# 论文摘要汇总（180 篇，v2.0）

## p1
Title: Amine-modified Ni-DOBDC MOF for CO2 capture: CO2 adsorption capacity and reusability
DOI: 10.61511/eam.v2i2.2024.1431
Abstract: Background: Anthropogenic carbon dioxide (CO₂) emissions have risen significantly due to the extensive use of fossil fuels, necessitating the development of effective CO₂ capture and conversion techniques. Adsorption using Metal-Organic Frameworks (MOFs) has shown great potential due to their high CO₂ adsorption capacity, particularly Ni-based MOFs. Enhancing their adsorption efficiency remains a key research focus to improve sustainability in CO₂ capture applications. Methods: Ni-based MOF (Ni-DOBDC) was synthesized using the solvothermal method, employing DMF as the solvent and 2,5-dihydroxyterephthalic acid (DOBDC) as the organic ligand. To enhance CO₂ adsorption capacity, Ni-DOBDC was further modified with ethylenediamine (EDA) via post-synthetic modification. Structural characterization was performed using XRD, confirming similarity to the Ni-DOBDC reference (CCDC 288477), and FTIR, which showed enhanced absorbance peaks. SEM-EDX analysis revealed a flower-like morphology with an average particle size of 0.75 μm. CO₂ adsorption tests were conducted on Ni-DOBDC and EDA/Ni-DOBDC (10%) using the titration method under controlled conditions. Findings: The CO₂ adsorption capacity of Ni-DOBDC and EDA/Ni-DOBDC was tested at 70°C with a CO₂ concentration of 50% in N₂. EDA modification significantly improved CO₂ adsorption capacity, with EDA/Ni-DOBDC achieving 9.95 mmol g⁻¹ compared to pristine Ni-DOBDC’s 6.44 mmol g⁻¹. However, Ni-DOBDC exhibited better regeneration ability in a three-cycle reusability test, likely due to EDA leaching during regeneration. Conclusion: EDA-modified Ni-DOBDC demonstrates enhanced CO₂ adsorption capacity, making it a promising material for CO₂ capture applications. However, its reduced regeneration stability suggests the need for further optimization to improve long-term performance. Future studies should explore strategies to minimize EDA leaching while maintaining high adsorption efficiency. Novelty/Originality of this article: This study provides new insights into improving Ni-based MOF performance for CO₂ capture through post-synthetic modification with EDA. The findings highlight a trade-off between increased adsorption capacity and material stability, emphasizing the need for further refinement in MOF functionalization strategies.

## p2
Title: Metallic and MOF Adsorbents for CO2 Capture
DOI: 10.1201/9781003476191-8
Abstract: The necessity to deal with greenhouse gas emissions and combat climate change has pushed research to investigate effective carbon dioxide (CO2) capture methods. Among the possibilities explored, metallic adsorbents have emerged as a cost-effective and promising CO2 capture technology. This chapter discusses the properties and applications of metallic adsorbents, focusing on metal-organic frameworks (MOFs) in CO2 capture. There are several advantages of using metallic adsorbents over the conventional solvent-based or physical absorption methods, such as the highly porous materials with tailored pore shapes, high surface areas, and adjustable properties that give metallic adsorbents extraordinary CO2 adsorption capacities and selectivities. The chapter is designed to help readers understand the design principles of the adsorbent structures and the physical and chemical properties that play a vital role in enhancing CO2 capture performance. Specifically, MOFs are crystalline structures composed of metal ions or clusters linked to organic ligands, highlighted here for their remarkable porosity, structural variety, and adaptable properties. Comprehending methods of synthesizing MOFs for CO2 capture is essential for maximizing their CO2 capture performance. Considering this, different synthesis techniques, particularly solvothermal and microwave-assisted methods, are examined to demonstrate how modifying MOF properties can enhance CO2 adsorption. Lastly, the chapter concludes with an introduction of carbon mineralization processes that use metal oxides, metal hydroxides, metal silicates, and silica gel to assist in CO2 capture and storage. In conclusion, we hope readers will gain a deeper understanding of metallic adsorbents and their applications in reducing CO2 emissions and combating climate change.

## p3
Title: CO2 Capture and Adsorption Technologies
DOI: 10.1201/9781003476191-1
Abstract: CO2 adsorption is a mass transfer process that involves the adsorption of CO2 by solid surfaces. This chapter examines the adsorption technology and process of CO2 and various methods. To prevent the release of greenhouse gases and sudden changes in climate, the use of new technologies, including carbon capture, utilization, and storage (CCUS), is of particular importance. Among the CO2 adsorption technologies, we can refer to pre-combustion, post-combustion, and oxy-fuel combustion, which are based on recent studies, and the findings highlight these processes. The use and storage of CO2 adsorption in larger sizes that are active in the process of preventing the emission of greenhouse gases are strongly progressing and developing. In addition, in this chapter, various methods are used in the process of surface adsorption, including physical adsorption, chemical adsorption, pre-combustion adsorption, post-combustion adsorption, temperature swing adsorption, electrothermal swing adsorption, vacuum swing adsorption, and pressure swing adsorption. After the complete burning of the fuel, the post-combustion capture method separates it from the flue gas. But the method that causes separation before the burning process is the pre-combustion method. In the process of burning and removing a mixture of gases that include CO2, nitrogen, NO2, and O2, a purification process must be performed to prevent the entry of solid particles and oxides of nitrogen and sulfur. They are separated and released into the atmosphere. In addition, most of this chapter discusses NaOH, graphene oxide/TiO2 nanocomposite, AC/NaOH, NaOH/CaO, Na2CO3/Al2O3, K2CO3/Al2O3, graphene, and Na2CO3 absorbers and their properties for CO2 adsorption.

## p4
Title: CO2 capture by adsorption: Materials and process development
DOI: 10.1016/s1750-5836(07)00031-x
Abstract: Vacuum swing adsorptive (VSA) capture of \\mathrm{CO}_{2}\\ from flue gas and related process streams is a promising technology for greenhouse gas mitigation. Although early reports suggested that VSA was problematic and expensive, through the application of more logical process configurations that are appropriately coupled to the composition of the feed and product gas mixtures, VSA has gained momentum in recent years. The current research on temperature control are also helping to optimise performance for \\mathrm{CO}_{2}\\ separation. Simultaneously, new adsorbent materials are being developed. These separate \\mathrm{CO}_{2}\\ by selective (acid-based) reaction with surface bound amine groups (chemisorption), rather than on the basis of non-bonding interactions (physisorption). This report describes some of these recent developments from our own laboratories and points to synergies that are anticipated to result in combination of these improvements in adsorbent properties and VSA process cycles.

## p5
Title: Graph Neural Network Predictions of Metal Organic Framework CO2 Adsorption Properties
DOI: 10.1016/j.commatsci.2022.111388
Abstract: The increasing CO2 level is a critical concern and suitable materials are needed to capture such gases from the environment. While experimental and conventional computational methods are useful in finding such materials, they are usually slow and there is a need to expedite such processes. We use Atomistic Line Graph Neural Network (ALIGNN) method to predict CO2 adsorption in metal organic frameworks (MOF), which are known for their high functional tunability. We train ALIGNN models for hypothetical MOF (hMOF) database with 137953 MOFs with grand canonical Monte Carlo (GCMC) based CO2 adsorption isotherms. We develop high accuracy and fast models for pre-screening applications. We apply the trained model on CoREMOF database and computationally rank them for experimental synthesis. In addition to the CO2 adsorption isotherm, we also train models for electronic bandgaps, surface area, void fraction, lowest cavity diameter, and pore limiting diameter, and illustrate the strength and limitation of such graph neural network models. For a few candidate MOFs we carry out GCMC calculations to evaluate the deep-learning (DL) predictions.

## p6
Title: Decoding local framework dynamics in the ultra-small pore MOF MIL-120(Al) CO2 sorbent with Machine Learned Potentials
Abstract: Metal-organic frameworks (MOFs) with ultra-small pores offer an optimal environment to effectively capture guest molecules such as CO2. Subtle local dynamics of their frameworks, either throughout reorientation of functional groups grafted to the organic linkers or those present in their inorganic nodes, is expected to play a major role in their sorption behaviors. Here, we combine density-functional theory (DFT) with a purpose-trained machine-learned potential to systematically investigate the local dynamics of the bridging hydroxyl groups, μ2-OH groups present in the prototypical ultra-small pore MOF MIL-120(Al), reported recently as an attractive CO2 sorbent. We identified six MOF configurations associated with distinct μ2-OH orientations with relatively low interconversion energy barriers (0.07-0.19 eV per unit cell) suggesting that all these states can be observed experimentally at room temperature. We demonstrated that our MLP achieves near-DFT-level fidelity, reproducing the energy barriers and phonon spectra of the empty MOF, and accurately predicting CO2 adsorption geometries depending on the μ2-OH orientations with CO2 adopting either parallel or perpendicular alignment to the pore axis, which in turn governs the adsorption energetics. This work establishes that a reliable description of the local structure, such as reorientation/flipping of bridging hydroxyl groups, is a key feature to gain an accurate description of the guest locations and energetics in ultra-small pore MOFs.

## p7
Title: Thermodynamic Screening of Metal-Substituted MOFs for Carbon Capture
DOI: 10.1039/c3cp50622c
Abstract: Metal-organic frameworks (MOFs) have emerged as promising materials for carbon capture applications due to their high CO2 capacities and tunable properties. Amongst the many possible MOFs, metal-substituted compounds based on M-DOBDC and M-HKUST-1 have demonstrated amongst the highest CO2 capacities at the low pressures typical of flue gasses. Here we explore the possibility for additional performance tuning of these compounds by computationally screening 36 metal-substituted variants (M = Be, Mg, Ca, Sr, Sc, Ti, V, Cr, Mn, Fe, Co, Ni, Cu, Zn, Mo, W, Sn, and Pb) with respect to their CO2 adsorption enthalpy, $Δ$H (T=300K). Supercell calculations based on van der Waals density functional theory (vdW-DF) yield enthalpies in good agreement with experimental measurements, out-performing semi-empirical (DFT-D2) and conventional (LDA and GGA) functionals. Our screening identifies 13 compounds having $Δ$H values within the targeted thermodynamic window 40 $\leq$ $Δ$H $\leq$ 75 kJ/mol: 8 are based on M-DODBC (M=Mg, Ca, Sr, Sc, Ti, V, Mo, and W), and 5 on M-HKUST-1 (M= Be, Mg, Ca, Sr and Sc). Variations in the electronic structure and the geometry of the structural building unit are examined and used to rationalize trends in CO2 affinity. In particular, the partial charge on the coordinatively unsaturated metal sites is found to correlate with $Δ$H, suggesting that this property may be used as a simple performance descriptor. The ability to rapidly distinguish promising MOFs from those that are "thermodynamic dead-ends" will be helpful in guiding synthesis efforts towards promising compounds.

## p8
Title: Designing of Organic Bridging Linkers of Metal-Organic Frameworks for Enhanced Carbon Dioxide Adsorption
Abstract: The global rate of anthropogenic CO2 emission is rising, which urges the development of efficient carbon capture and storage (CCS) technologies. Among the various CO2 capture methods, adsorption by the linkers of the Metal-Organic Frameworks (MOFs) materials has received more interest as excellent CO2 adsorbents because of their important role in understanding the interaction mechanism for CO2 adsorption. Here, we investigate the adsorption of CO2 molecules at the center and side positions of several MOF-linkers using molecular cluster models. The interaction between CO2 and the linkers is approximated by computing the binding enthalpy (ΔH) through the first principles-based Density Functional Theory with Grimmes dispersion correction (i.e., B3LYP-D3) and second-order Moller Plesset Theory (MP2). The computed values of ΔH indicate the weak nature of CO2 adsorption on the pristine linkers, hence the strategy of lithium decoration is used to see its impact on the binding strength. Among the various linkers tested, CO2 adsorbing at the side position of the DFBDC-2 linker has strong adsorption with ΔH value of about -35.32 kJ/mol computed by the B3LYP-D3 method. The Energy Decomposition Analysis (EDA) study reveals that among all the energy terms, the contribution of electrostatic and polarization energy terms to the ΔH value are the most dominant one. Furthermore, the results of Frontier Molecular Orbital Analysis (FMO) revealed that all the linkers remained stable even after Li-decoration. The results of our investigations will direct towards the development and synthesis of novel adsorbents with enhanced CO2 adsorption.

## p9
Title: Abnormal CO2 and H2O Diffusion in CALF-20(Zn) Metal-Organic Framework Angstropores
Abstract: Carbon mitigation is one challenging issue that the world is facing. To tackle deleterious impacts of CO2, processes emerged, including chemisorption from amine based solvents, and more recently physisorption in porous solids. While CO2 capture from amine is more mature, this process is corrosive and detrimental for environment. Physisorption in Metal-Organic Frameworks (MOFs) is currently attracting a considerable attention, however the selection of the optimum sorbent is still challenging. While CO2 adsorption by MOFs have been widely explored from a thermodynamics standpoint, dynamical aspects remain less explored. CALF-20(Zn) MOF was recently proposed as a promising alternative to the commercially used CO2 13X zeolite sorbents, however, in-depth understanding of microscopic mechanisms originating its good performance still have to be achieved. In this report, we deliver a microscopic insight of CO2 and H2O in CALF-20(Zn) by atomistic simulations. CALF-20(Zn) revealed to exhibit unconventional guest-host behaviors that give rise to abnormal thermodynamic and diffusion. The hydrophobic nature of the solid leads to a low water adsorption enthalpy at low loading followed by a gradual increase, driven by strong water hydrogen bonds, found to arrange as quasi 1D water wires in MOF porosity, recalling water behavior in carbon nanotubes and aquaporins. While no super-diffusion found, this behavior was shown to impact diffusion along with guests loading, with a minimum correlated with inflection point of adsorption isotherm corresponding to wires formation. Interestingly, diffusion of both CO2 and H2O were also found to be of the same order of magnitude with similar non-linear behaviors.

## p10
Title: CRAFTED -- An exploratory database of simulated adsorption isotherms of metal-organic frameworks
DOI: 10.1038/s41597-023-02116-z
Abstract: Grand Canonical Monte Carlo is an important method for performing molecular-level simulations and assisting the study and development of nanoporous materials for gas capture application. These simulations are based on the use of force fields and partial charges to model the interaction between the adsorbent molecules and the solid framework. The choice of the force field parameters and partial charges can significantly impact the results obtained, however, there are very few databases available to support a comprehensive impact evaluation. Here, we present a database of simulations of CO2 and N2 adsorption isotherms on 726 metal-organic frameworks taken from the CoRE MOF 2014 database. We performed simulations with two force fields (UFF and DREIDING), four partial charge schemes (no charge, Qeq, EQeq, and DDEC), and three temperatures (273, 298, 323 K). The resulting isotherms compose the Charge-dependent, Reproducible, Accessible, Forcefield-dependent, and Temperature-dependent Exploratory Database (CRAFTED) of adsorption isotherms.

## p11
Title: A generative artificial intelligence framework based on a molecular diffusion model for the design of metal-organic frameworks for carbon capture
DOI: 10.1038/s42004-023-01090-2
Abstract: Metal-organic frameworks (MOFs) exhibit great promise for CO2 capture. However, finding the best performing materials poses computational and experimental grand challenges in view of the vast chemical space of potential building blocks. Here, we introduce GHP-MOFassemble, a generative artificial intelligence (AI), high performance framework for the rational and accelerated design of MOFs with high CO2 adsorption capacity and synthesizable linkers. GHP-MOFassemble generates novel linkers, assembled with one of three pre-selected metal nodes (Cu paddlewheel, Zn paddlewheel, Zn tetramer) into MOFs in a primitive cubic topology. GHP-MOFassemble screens and validates AI-generated MOFs for uniqueness, synthesizability, structural validity, uses molecular dynamics simulations to study their stability and chemical consistency, and crystal graph neural networks and Grand Canonical Monte Carlo simulations to quantify their CO2 adsorption capacities. We present the top six AI-generated MOFs with CO2 capacities greater than 2 $m mol/g$, i.e., higher than 96.9% of structures in the hypothetical MOF dataset.

## p12
Title: Quantum simulation of carbon capture in periodic metal-organic frameworks
Abstract: Carbon capture is vital for decarbonizing heavy industries such as steel and chemicals. Metal-organic frameworks (MOFs), with their high surface area and structural tunability, are promising materials for CO2 capture. This study focuses on Fe-MOF-74, a magnetic Mott insulator with exposed metal sites that enhance CO2 adsorption. Its strongly correlated electronic structure challenges standard DFT methods, which often yield inconsistent predictions. We initially benchmark adsorption energies using various DFT functionals, revealing substantial variability and underscoring the need for more accurate approaches, such as those provided by quantum computing. However, practical quantum algorithms are far less established for simulations of periodic materials, particularly when the plane-wave basis set, often comprising tens of thousands of basis vectors, is used. To address this, we employ an active space reduction strategy based on Wannier functions and natural orbital selection. Localized orbitals around the adsorption site are identified, and MP2 natural orbitals are used to improve convergence of correlation energies. Adsorption energies are then computed using a quantum number-preserving ansatz within the variational quantum eigensolver framework. In addition to classical simulations, we conduct quantum experiments using the sample-based quantum diagonalization method. Although current hardware limits the size of feasible simulations, our approach offers a more efficient and scalable path forward. These results advance the applicability of quantum algorithms to realistic models of carbon capture and periodic materials more broadly.

## p13
Title: Intrinsic Direct Air Capture
DOI: 10.1039/D5SC06099K
Abstract: We present new metrics to evaluate solid sorbent materials for Direct Air Capture (DAC). These new metrics provide a theoretical upper bound on CO2 captured per energy as well as a theoretical upper limit on the purity of the captured CO2. These new metrics are based entirely on intrinsic material properties and are therefore agnostic to the design of the DAC system. These metrics apply to any adsorption-refresh cycle design. In this work we demonstrate the use of these metrics with the example of temperature-pressure swing refresh cycles. The main requirement for applying these metrics is to describe the equilibrium uptake (along with a few other materials properties) of each species in terms of the thermodynamic variables (e.g. temperature, pressure). We derive these metrics from thermodynamic energy balances. To apply these metrics on a set of examples, we first generated approximations of the necessary materials properties for 11 660 metal-organic framework materials (MOFs). We find that the performance of the sorbents is highly dependent on the path through thermodynamic parameter space. These metrics allow for: 1) finding the optimum materials given a particular refresh cycle, and 2) finding the optimum refresh cycles given a particular sorbent. Applying these metrics to the database of MOFs lead to the following insights: 1) start cold - the equilibrium uptake of CO2 diverges from that of N2 at lower temperatures, and 2) selectivity of CO2 vs other gases at any one point in the cycle does not matter - what matters is the relative change in uptake along the cycle.

## p14
Title: A combined statistical mechanical and ab initio approach to understanding H2O/CO2 co-adsorption in mmen-Mg2(dobpdc)
Abstract: We study the effects of H2O on CO2 adsorption in an amine-appended variant of the metal-organic framework Mg2(dobpdc), which is known to exhibit chaining behavior that presents in a step-shaped adsorption isotherm. We first show how the presence of different levels of local H2O affects this chaining behavior and the energetics of CO2 adsorption, based on a series of ab initio calculations, giving insight into the atomic-scale environment. In particular, we predict a novel adsorbed configuration, in which H2O and CO2 intertwine to make a braided chain down the MOF pore. We then show how an existing lattice model can be adapted to incorporate the effect of water, and predict the CO2 isotherms for the various water levels, observing a sharp shift the uptake at low partial pressures. The manifestation of this braided chain in the lattice model points to the potential emergence of a shift from cooperative capture to that of a phase transition. In addition to the physical insights, this work may serve as a launching off point for further work on this and related materials.

## p15
Title: LitMOF: An LLM Multi-Agent for Literature-Validated Metal-Organic Frameworks Database Correction and Expansion
Abstract: Metal-organic framework (MOF) databases have grown rapidly through experimental deposition and large-scale literature extraction, but recent analyses show that nearly half of their entries contain substantial structural errors. These inaccuracies propagate through high-throughput screening and machine-learning workflows, limiting the reliability of data-driven MOF discovery. Correcting such errors is exceptionally difficult because true repairs require integrating crystallographic files, synthesis descriptions, and contextual evidence scattered across the literature. Here we introduce LitMOF, a large language model-driven multi-agent framework that validates crystallographic information directly from the original literature and cross-validates it with database entries to repair structural errors. Applying LitMOF to the experimental MOF database (the CSD MOF Subset), we constructed LitMOF-DB, a curated set of 189,567 computation-ready structures, including the successful repair of 9,227 invalid entries, which accounts for 69.1% of the CSD-derived not-computation-ready MOFs in the latest CoRE MOF DB. Additionally, the system uncovered 8,771 experimentally reported MOFs absent from existing resources, substantially expanding the known experimental design space. Using direct air capture screening as a case study, we demonstrate that structural errors severely distort predicted adsorption energies and CO2/H2O selectivity, leading to systematic misranking of materials, false positives, and the omission of high-performance candidates. This work establishes a scalable pathway toward self-correcting scientific databases and a generalizable approach for LLM-driven curation in materials science.

## p16
Title: Amino-impregnated MOF materials for CO2 capture at post-combustion conditions
DOI: 10.1016/j.ces.2015.11.033
Abstract: Three different commercial Metal-Organic Frameworks (HRUST-1, MIL-53A) and ZIF-8) were modified by wetness impregnation of tetrahydrobenzepentane (TBEP) molecules. These amino-containing MOF structures were prepared using a 20 wt % NaOH solution in the presence of 10 mM HCl and simulated exhausted flue gas stream of power plants (75% inert gas; 5% O2; 14% CO2; 63% H2O, 3% in vol.). The yield of TBEP incorporation was significantly affected by the physicochemical properties of the MOF structure. The MOF structure was formed by the addition of 10 mM HCl to the hydroxyl bridges (μ-B-OH) as well as their worst textural properties as compared to ZIF-8 led to lower yields. The MOF structure was also modified by the addition of 10 mM HCl to the ZIF-8 material showed a better distribution of TBEP since reactive surface sites are not present in this support with a higher superficial development. Amino-impropigated ZIF-8 samples exhibited enhanced performance under high pressure conditions. The MOF structure was modified by the addition of 10 mM HCl to the impropigated microporous framework. The increase of the TBEP content in the ZIF-8 material led to CO2 uptake up to 67mg / cm2, using pure CO2 at 0.15bar and 45°C. Under post-combustion CO2 capture efficiency increased from 99% to 99.5%. The MOF structure was modified by the addition of 10 mM HCl to the TBEP uptake up to 104mg / cm2, due to the presence of moisture, which is responsible of increasing the CO2 capture efficiency of amino groups. After several adsorption/desorption cycles at post-combustion temperatures, the MOF structure had reached ZIF-8 samples shown a high structural stability, maintaining the CO2 uptake practically constant.

## p17
Title: Taming structure and modulating carbon dioxide (CO2) adsorption isosteric heat of nickel-based metal organic framework (MOF-74(Ni)) for remarkable CO2 capture
DOI: 10.1016/j.jcis.2021.12.163
Abstract: Though the highest CO2 capture capacity belongs to liquid amine-solutions, solid matters capable of CO2 capture are also highly sought, providing that, they offer at least analogous CO2 adsorption capacity and CO2/N2 selectivity. Herein, a surprisingly high-performance Ni-based metal-organic framework for CO2 adsorption, namely MOF-74(Ni), was synthesized by a facile condensation reflux approach. It was found that the structure and CO2 adsorption isosteric heat of MOF-74(Ni) could tune upon varying the synthesis duration under various temperatures. The optimized MOF-74(Ni)-24-140 (synthesized at 140 °C for 24 h) displays outstanding CO2 adsorption capacity of 8.29/6.61 mmol/g at 273/298 K under normal pressure of 1.0 bar, several times higher than previously reported MOF-74-Ni (2.0/2.1 times), UTSA-16 (1.5/1.6 times), and DA-CMP-1 (3.6/4.9 times) under similar conditions. The excellent CO2 capture capacity is associated to the abundant adsorption sites (mainly arising from the cationic Ni2+ ions) and narrow micropore channels (mainly arising from the cage structure of Ni2+ ions coordinated with organic linkers). Offering a high CO2 selectivity (CO2/N2 = 49) and a well-tuned isosteric heat of CO2 adsorption (27-52 kJ/mol) besides its decent CO2 capture capacity, MOF-74(Ni) strongly stands out as an efficient and strong CO2 capturing material with industrial scale applicability.

## p18
Title: Carbon Dioxide Capture and Conversion Using Metal–Organic Framework (MOF) Materials: A Comprehensive Review
DOI: 10.3390/nano14161340
Abstract: The escalating threat of anthropogenic climate change has spurred an urgent quest for innovative CO2 capture and utilization (CCU) technologies. Metal-organic frameworks (MOFs) have emerged as prominent candidates in CO2 capture and conversion due to their large specific surface area, well-defined porous structure, and tunable chemical properties. This review unveils the latest advancements in MOF-based materials specifically designed for superior CO2 adsorption, precise separation, advanced photocatalytic and electrocatalytic CO2 reduction, progressive CO2 hydrogenation, and dual functionalities. We explore the strategies that enhance MOF efficiency and examine the challenges of and opportunities afforded by transitioning from laboratory research to industrial application. Looking ahead, this review offers a visionary perspective on harnessing MOFs for the sustainable capture and conversion of CO2.

## p19
Title: MOF based CO2 capture: Adsorption and membrane separation
DOI: 10.1016/j.inoche.2023.110722
Abstract: CO2 capture is a global urgent problem to be solved. However, it is restricted by material and technology constraints. The most promising approach to the capture of CO2 is to use the CO2 capture membrane-based separation technology. Membrane-based separation is regarded as one of the most promising separation technology for its many virtues. In this review, recent advances in strategies to fabricate MOF-based adsorbent and MOF-based membranes have been reported. CO2 capture are summarized. Further, the challenges of MOF-based adsorbent and membrane are also presented.

## p20
Title: MCM-41, MOF and UiO-67/MCM-41 adsorbents for pre-combustion CO2 capture by PSA: adsorption equilibria
DOI: 10.1007/s10450-012-9395-1
Abstract: Three different adsorbent materials, which are promising for pre-combustion CO2 capture by a PSA (Pressure Swing Adsorption) process, are synthesized, pelletized and characterized. These materials are USO-2-Ni metal organic framework (MOF), mesoporous silica MCM-41 and a mixed material consisting of UiO-67 MOF bound with MCM-41. On these materials, equilibrium adsorption isotherms of CO2 and H2 are measured at different temperatures (25–140°C) in a wide pressure range (up to 15MPa). From the experimental data the parameters of different isotherm equations (Langmuir, Sips and Quadratic) are determined, together with the isosteric heats of adsorption. Binary adsorption of CO2/H2 mixtures on USO-2-Ni MOF is additionally measured and compared to predicted values using IAST (Ideal Adsorbed Solution Theory) showing a good agreement. The potential of the materials for the application of interest is evaluated by looking at their cyclic working capacity and compared to those of a commercial activated carbon. From this evaluation especially the USO-2-Ni MOF adsorbent looks promising compared to the commercial activated carbon. For the other two materials a smaller improvement, which is limited to lower temperatures, is expected.

## p21
Title: Modeling CO2 Adsorption in Flexible MOFs with Open Metal Sites via Fragment-Based Neural Network Potentials
DOI: 10.60893/figshare.jcp.29595122.v1
Abstract: Modeling CO2 Adsorption in Flexible MOFs with Open Metal Sites via Fragment-Based Neural Network Potentials

## p22
Title: A microporous 2D cobalt-based MOF with pyridyl sites and open metal sites for selective adsorption of CO2
DOI: 10.1016/j.micromeso.2022.112098
Abstract: A new microporous 2D coa-MOF, Co3Cu(NO3)2(pmc)(DMn2Al) (1) (Hpmc = 4-carboxylphenyl) was synthesized by the method described in Ref. [10]. The resulting nanocomposites were characterized by a broad band structure and showed a 2D network with 1D channel of 6.4~9.3 Å2 along the x-axis. Activated 1 (a) exhibits selective gas adsorption for CO2 as compared to other gas molecules (e.g. C2H5, CH4, CO2, N2) from the experimental single-cell experiments. The adsorption isotherms of Co3Cu(NO3)2(pmc)(DMn2Al) (1) (1988) and Co3Cu(NO3)2(pmc)(DMn2Al) (2008a) were calculated with the ideal gas model (see Fig. 1). The adsorption isotherms of 1 exhibit high selectivities in comparison to 1a. Furthermore, the activation of 1 exhibits high selectivities in adsorption of CO2 over CH4, CH4, CO2, and N2 at 298K (1 hPa), which may be attributed to the pyridyl sites on the lignitic and open metal sites on the nodular surface of the adsorbent. The adsorption isotherms of 1b are similar to those obtained by the other authors [11].

## p23
Title: Selective CO2 and H2 adsorption in a chiral magnesium-based metal organic framework (Mg-MOF) with open metal sites
DOI: 10.1039/c0jm01125h
Abstract: A rare porous magnesium-based metal–organic framework, Mg-MOF-1 [Mg(3,5-PDC)(H2O)], was synthesized solvothermally in DMF. Structural determination by X-ray single-crystal diffraction technique reveals that this chiral MOF (space group P6122) is constructed by helical assembly of Mg2+ ions with achiral 3,5-pyridine dicarboxylates and coordinating water molecules, to form a three-dimensional framework with parallel hexagonal channels. The structural detail of its 0D analogue Mg-MOF-2 [Mg(2,4-PDC)(H2O)3] has been discussed to show how subtle variation in the ligand architecture changes the resulting structure from 0D to 3D. Mg-MOF-1 remains robust and porous upon evacuation of the coordinating water molecules. This is the first report of a chiral hexagonal Mg-MOF synthesized from an achiral organic building unit. Open Mg metal sites show selective hydrogen (H2) adsorption (ca. 0.8 wt% at 77 K) and carbon dioxide (CO2) uptake (ca. 0.7 mmol g−1 at 298 K) over nitrogen at 1 atm. Ab initio quantum chemical calculation of adsorption energies and possible adsorption sites of hydrogen molecules are also reported.

## p24
Title: ZIF-8@Zn-MOF-74 core–shell metal–organic framework (MOF) with open metal sites: Synthesis, characterization, and gas adsorption performance
DOI: 10.1016/j.fuel.2023.127463
Abstract: In this paper, an efficient hierarchical metal-organic framework (MOF), namely ZIF-8@Zn-MOF-74 with core-shell structure and coordinate openly/unstained metal sites (OMS) was successfully synthesized. For this purpose, the MOF was synthesized by a process of adsorption-desorption and adsorption-desorption of the fabricated core-shell porous structure, the SOD-type ZIF-8 acts as the core, providing molecular sieving features, resulting in greater adsorption selectivity values. On the other hand, Zn-MOF-74 as the shell part, owing to the large pore size, makes entrainment and diffusion of the guest gas molecules more convenient. In addition, due to the high surface area of the core-shell material, it is possible to obtain a large amount of adsorbed MOFs that were formed by FSEEM, EDS, HRTM, FTR, XRD, BET, and TGA analyses, and formation of the core-shell structure was confirmed. The FSEEM and HRTM images demonstrated rather smooth coverage of the core (ZIF-8) with a layer of the shell (Zr-MOF-74). The rather high BET surface area (633.2m^2/g) and total pore volume (1000m^3/g) were obtained for all the core-shell materials. The results showed that the adsorption desorption measurements conducted for CO2, N2, H2, O2, CH4, C6H6, CH4, C6H6 and C6H6 pure gases at 308K and equilibrium pressures up to 4bar. It was found that the CO2 adsorption capacity of ZIF-8@Zn-MOF-74 nanoparticles (3.27mmolg^-1) has enhanced -63.5% compared to the pristine ZIF-8 (-2mmolg^-1). The CO2/N2 ratio is higher than 1.9, which is comparable to the value of 1.74%, which indicates one coming the trade-off between desorption and selectivity.

## p25
Title: Adsorption and Diffusion of Benzene in Mg-MOF-74 with Open Metal Sites
DOI: 10.1021/acsami.8b20447
Abstract: We performed molecular simulations to investigate the adsorption and diffusion of benzene in metal-organic framework Mg-MOF-74. At 300 K and 20 Pa, the saturated loading of benzene reaches 8.2 mmol/g, almost twice of (12,12) single-walled carbon nanotube with a similar pore size, and 93% of the benzene molecules in Mg-MOF-74 can desorb at 390 K. The energy analysis indicates that the van der Waals contribution still dominates 70-80% of the total fluid-wall interaction energy compared with the Coulombic contribution. We further analyzed the structure of benzene confined in Mg-MOF-74 by the molecular snapshots, pair correlation functions, orientational order parameters, and local density profiles. It is found that low temperature and high pressure make the structure of adsorbed benzene more similar to that of the liquid benzene. Moreover, the benzene molecules in the contact adsorption layer lie flat on the surface of adsorbent, whereas those molecules near the pore center have no particular orientations. Due to the existence of open metal sites, the structures of adsorbed benzene are more compact and ordered than those of bulk liquid benzene. Consequently, the self-diffusion coefficient of saturated benzene in Mg-MOF-74 at 300 K is significantly lower than that of bulk liquid benzene and confined liquid benzene in slit pores and disordered carbons by 4-5 orders of magnitude. We investigated the separation and diffusion of benzene/cyclohexane in the mixture in Mg-MOF-74 and found that the pores almost completely adsorbed benzene, although its self-diffusion coefficient was slightly lower than that of cyclohexane.

## p26
Title: Isosteric heat of hydrogen adsorption on MOFs: comparison between adsorption calorimetry, sorption isosteric method, and analytical models
DOI: 10.1007/s00339-015-9484-6
Abstract: Isosteric heat of adsorption is an important parameter required to describe the thermal performance of adsorptive storage systems. It is most frequently calculated from adsorption isotherms measured over wide ranges of pressure and temperature, using the so-called adsorption isosteric method. Direct quantitative estimation of isosteric heats on the other hand is possible using the coupled calorimetric–volumetric method, which involves simultaneous measurement of heat and adsorption. In this work, we compare the isosteric heats of hydrogen adsorption on microporous materials measured by both methods. Furthermore, the experimental data are compared with the isosteric heats obtained using the modified Dubinin–Astakhov, Tóth, and Unilan adsorption analytical models to establish the reliability and limitations of simpler methods and assumptions. To this end, we measure the hydrogen isosteric heats on five prototypical metal–organic frameworks: MOF-5, Cu-BTC, Fe-BTC, MIL-53, and MOF-177 using both experimental methods. For all MOFs, we find a very good agreement between the isosteric heats measured using the calorimetric and isosteric methods throughout the range of loading studied. Models’ prediction on the other hand deviates from both experiments depending on the MOF studied and the range of loading. Under low-loadings of less than 5molkg−1, the isosteric heat of hydrogen adsorption decreases in the order Cu-BTC>MIL-53>MOF-5>Fe-BTC>MOF-177. The order of isosteric heats is coherent with the strength of hydrogen interaction revealed from previous thermal desorption spectroscopy measurements.

## p27
Title: Comparative analysis of calculation method of adsorption isosteric heat: Case study of CO2 capture using MOFs
DOI: 10.1016/j.micromeso.2020.110053
