Repository: Alwayshere-su/pi-agent

# Pi-Agent —— 材料科学文献驱动的构效关系自主发现智能体
> **GOAI 赛道三** | **方向三** · 材料科学文献驱动的科学发现智能体 | **路线 A** · 构效关系发现
>
> **开源仓库**：[github.com/Alwayshere-su/pi-agent](https://github.com/Alwayshere-su/pi-agent)（公开 · 代码 MIT · 文档与运行产物 CC BY 4.0）
>
> **版本**：v2.3.4（初赛终版 + 路线 A + validation 补跑）｜**最后更新**：2026-08｜**README 整理**：2026-10
>
> **核心成果**：一个以 LLM 为核心、端到端自主运行的文献驱动科学发现智能体。在有限时间预算内完成「文献检索 → 知识抽取 → Gap 识别 → 构效关系假设 → 贝叶斯/MCTS 搜索 → 外部验证 → 报告生成」全流程。针对 MOF 材料 CO₂ 捕获主题，经 11 轮迭代、546 篇次检索（去重后证据池 543 条、最终收录 46 篇），识别 10 项 Research Gap，生成 5 条构效关系假设，完成定量回归核验与 Materials Project / OQMD 外部交叉验证——流程完整、发现有效、引用干净、证据链可审计。

> **文档维护约定**：本 README 与代码/产物同步更新；每次修改项目（代码、依赖、配置、产物口径、工具数量等）后，必须同步更新本文件（含「版本与更新记录」一节）。不一致即视为缺陷。

## 5 分钟看懂

| 你想知道 | 一句话答案 |
|---|---|
| **这是什么** | 一个端到端自主运行的 LLM Agent：从文献检索到科学发现报告，中间不靠人工脚本编排 |
| **做成什么** | MOF CO₂ 捕获案例：11 轮迭代、546 篇次检索、10 项 Research Gap、5 条构效关系假设 |
| **效果如何** | 同等预算下 5/5 假设优于随机搜索；定量核验与不显著结果均在正文如实披露 |
| **凭什么信** | 四层证据链（报告 → 摘要 → 检索日志 → API 调用），零虚假引用；127 项测试 + CI 全绿 |
| **怎么跑** | `python main.py --topic "MOF materials for CO2 capture" --budget 600`，见[快速开始](#六快速开始) |
| **先看什么** | [主报告 PDF](workspace/outputs/literature_survey/latex/report.pdf) · [知识图谱](workspace/outputs/literature_survey/knowledge_graph.md) · [审计轨迹](workspace/outputs/literature_survey/audit_trail.md) · [架构文档](docs/ARCHITECTURE.md) |

## 目录

- [5 分钟看懂](#5-分钟看懂)
- [一、科学问题与动机](#一科学问题与动机)
- [二、系统概览](#二系统概览)
- [三、核心产出](#三核心产出)
- [四、架构亮点](#四架构亮点)
- [五、证据链与审计](#五证据链与审计)
- [六、快速开始](#六快速开始)
- [七、项目结构](#七项目结构)
- [八、合规披露（摘要）](#八合规披露摘要)
- [九、引用本项目的文档索引](#九引用本项目的文档索引)
- [十、版本与更新记录](#十版本与更新记录)
- [附录 A：Sciverse 三层接入方式详解](#附录-asciverse-三层接入方式详解)
- [附录 B：参照系复现步骤](#附录-b参照系复现步骤)
- [附录 C：输出结构](#附录-c输出结构)
- [附录 D：MinerU PDF 解析引擎启用指南](#附录-dmineru-pdf-解析引擎启用指南)
- [许可证与引用](#许可证与引用)

---

## 一、科学问题与动机

金属有机框架（MOF）是 CO₂ 捕获领域最具潜力的材料家族之一，过去二十年产出数万篇论文。但该领域存在三个结构化问题，恰好构成 AI 可介入的切入点：

| 问题 | 具体表现 | 文献证据示例 |
|------|---------|-------------|
| **知识碎片化** | 吸附容量、选择性、吸附热（Qst）等关键性能分散在上千篇论文中，缺乏统一结构化整理 | 546 篇次检索的性能数据需 Agent 自行组织为知识图谱 |
| **结论矛盾** | 同一材料在不同合成路线下性能数值差异巨大，材料-工艺-性能关系远未厘清 | Ni-MOF-74 的 CO₂ 容量报道值横跨 3.99–8.29 mmol/g |
| **权衡关系未被刻画** | 高容量、高选择性、低再生能耗三者存在公认 trade-off，但 Pareto 前沿形状与驱动因素无定量结论 | Qst 报道值 25–40 kJ/mol 窗口 vs 29 kJ/mol 甜点 |

**为什么 AI 可以介入**：文献驱动的科学发现是一条「检索 → 阅读 → 抽取 → 组织 → 推理 → 验证」的流水线，恰好可被 LLM Agent 端到端接管——检索/解析 API 化（arXiv、Sciverse、MinerU），知识组织与假设生成由 LLM 自主完成，搜索与验证可闭环（贝叶斯/MCTS + 外部数据库）。

---

## 二、系统概览

Agent 按两阶段自主运行，共 **23 个工具**，事件驱动 + 状态机 + 工具管线架构：

```mermaid
flowchart TD
    T["主题输入<br/>例如：MOF for CO₂ capture"] --> P1["阶段一：文献调研"]
    P1 --> S1["自主检索<br/>Sciverse / arXiv"]
    S1 --> S2["筛选去重 + 双引擎解析<br/>MinerU / markitdown"]
    S2 --> S3["知识图谱<br/>材料 · 性质 · 数值 · 关系"]
    S3 --> S4["Research Gap 识别<br/>10 项 + 置信度 + 证据链"]
    S4 --> S5["调研报告<br/>六章 + 71 条参考文献"]
    S5 --> P2["阶段二：构效关系发现"]
    P2 --> H1["假设生成<br/>5 条 · 材料×性质×关系"]
    H1 --> H2["贝叶斯优化 / MCTS<br/>RBF-GP + UCB + LLM 引导"]
    H2 --> H3["定量回归核验<br/>二次/线性/LOOCV/F 检验"]
    H3 --> H4["外部数据库验证<br/>MP / OQMD / NOMAD"]
    H4 --> H5["参照系对比<br/>同预算随机搜索 × 10 种子"]
    H5 --> H6["发现报告<br/>正结果/负结果/异常/反例"]
    H6 --> M["跨轮记忆<br/>MEMORY.md + 质量审计"]
    M --> P1
```

Agent 的检索策略、知识图谱组织、Gap 排序、假设方向、补检索时机均为 Agent 自主决策，非固定脚本。

### 2.1 赛题要求对照

赛题（方向三）要求「一个基本任务 + 一条进阶路线」；本项目完成基本任务，并选择**路线 A：构效关系发现**。

| 赛题要求 | 本项目落实 | 主要证据 |
|---------|-----------|---------|
| 基本任务 · 文献检索与筛选 | 多源自主检索（Sciverse / arXiv / Semantic Scholar），去重后按主题相关性筛选，迭代补检索 | `literature_agent/search.py`；主案例 546 篇次检索、543 条证据池、46 篇收录 |
| 基本任务 · 知识抽取 | 表格 / 序列 / 句对 / 笛卡尔四路径抽取材料、性质、数值、方法与合成条件 | `literature_agent/extractor.py`；`paper_summaries.md`、`knowledge_graph.md` |
| 基本任务 · Research Gap 识别 | 按「缺失连接 / 矛盾结论 / 未探索空间」分类，附严重程度、置信度与 p# 证据链 | 主案例 10 项 Gap，`gap_report.md` |
| 基本任务 · 调研报告生成 | 六章结构化报告 + 71 条参考文献，LaTeX 编译为 PDF | `workspace/outputs/literature_survey/latex/report.pdf` |
| 路线 A · 搜索与发现方法 | 贝叶斯优化（RBF-GP + UCB）、MCTS、符号回归、经典模型（Vegard / Slack）对照 | `literature_agent/discovery.py`、`symbolic_regression.py`、`classical_models.py` |
| 路线 A · LLM 深度融合 | LLM 生成候选假设、周期性引导 MCTS 搜索方向、撰写逐假设科学解释；引导事件写入 `llm_guidance` 审计字段 | `pi_agent/llm.py`、`literature_agent/discovery.py`；端到端实证见 `mof_e2e_v4` |
| 路线 A · 可信性与新颖性 | 四层证据链、随机搜索参照系（10 种子 × 40 评估）、已知/新知判定、多数据库交叉验证 | §五；`ROUTE_A_SP_LIST.md` 逐条标注已知工作与增量贡献 |
| 路线 A · 领域理解与可解释性 | 8 章科学解释：6 个材料体系全景、逐假设机制解释、Vegard/Slack 失效机制 | `ROUTE_A_EXPLANATION.md/.pdf` |
| 加分项 · 材料数据库验证 | Materials Project / OQMD / NOMAD / hMOF 四源交叉验证；MOF 覆盖为 0 的瓶颈如实披露 | `literature_agent/discovery.py`；§3.3 负结果 |

---

## 三、核心产出

### 3.1 Research Gap 清单（10 项）

| # | Gap 名称 | 类型 | 严重程度 | 置信度 |
|---|---------|------|---------|--------|
| 1 | 双金属 MOF 金属比例-容量定量关系缺失（倒 U 型非普适性） | 缺失连接 | 高 | 0.95 |
| 2 | 水-CO₂ 竞争/协同机理矛盾（OMS vs 胺二分机理统一） | 矛盾→机理统一 | 高 | **0.97** |
| 3 | 容量-选择性-再生能 Pareto 前沿未刻画 | 缺失连接 | 高 | 0.85 |

# （具体镜像名/参数以 MinerU 官方仓库 https://github.com/opendatalab/MinerU 发布的部署说明为准）
docker run -d --name mineru-local -p 8888:8888 mineru/mineru-service:latest
```

启动后验证：`python literature_agent/parser.py` 打印的 `Local 状态` 应为可用。

File: workspace/outputs/thermoelectric/literature_survey/gap_report.md
# 热电材料 ZT 优化 — 研究空白分析报告（Gap Report）

**主题**: Thermoelectric Materials ZT Optimization
**分析基准**: 209 篇文献摘要（arxiv 160 + semantic_scholar 49）
**日期**: 2026-08-02

> **检索日志口径说明（2026-08-16 审计）**：本轮运行仅留存 6 条 search_log 轮次记录
> （`workspace/data/literature_cache/thermoelectric/search_log.jsonl`）；上述 209 篇为
> 汇总期（含批量多结果检索与历史记忆）的入库计数，**逐条日志不可完全复现**。全部摘要
> 条目见 `paper_summaries.md`，DOI 可追溯。

---

## Gap 1：ML 预测 ZT 与实验验证之间的系统性断层
- **类型**: 缺失连接
- **严重程度**: 高
- **置信度**: 0.92
- **描述**: ML 模型在热电性质预测上报告 R²=0.90–0.98 的高精度（TE057），理论预测 ZT 可达 3.0–7.2（TE062/TE096/TE009/TE002），但仅有极少数预测转化为实验验证的高 ZT 材料。核心障碍：小数据问题、交叉验证采样偏差（忽略化学家族的"隐藏层次结构"）、结构表示不充分、热力学相稳定性被忽视（TE057）。
- **证据**: TE057 (10.1016/j.aichem.2026.100113), TE058, TE011, TE062 (10.1063/1.3518078), TE096, TE009
- **矛盾点**: 大量理论 ZT>3 的预测（Bi₂Te₃ 薄膜 7.2、PbSe/PbTe 单层 5.3、Graphdiyne 3.0）vs 实验纪录仅 ~2.6（SnSe 单晶），预测-实验鸿沟 ≥2-3 倍
- **验证方案**: 选取 ML 预测的高 ZT 候选（如超饱和 Si-Ge-P），进行实验合成+输运测量闭环验证；采用 PCA 基采样与主动学习循环替代随机 CV

## Gap 2：n 型 SnSe 性能远落后 p 型 SnSe 的根因未解
- **类型**: 缺失连接
- **严重程度**: 高
- **置信度**: 0.88
- **描述**: p 型 SnSe 单晶 ZT=2.6 创纪录（TE113），但 n 型 SnSe 多晶最高仅 ~1.8（TE115），且普遍 <1。根本障碍：本征缺陷化学（Sn 空位天然 p 型）、强各向异性输运、掺杂剂选择受限（TE122）。
- **证据**: TE122 (10.1016/j.isci.2025.114025), TE115, TE113, TE119, TE117
- **验证方案**: 系统研究卤素（Cl/Br/I）与过渡金属掺杂的缺陷形成能-载流子浓度-ZT 关联；结合 DFT 缺陷化学计算与实验

## Gap 3：填充方钴矿 ZT 的批次复现性差
- **类型**: 矛盾结论
- **严重程度**: 中
- **置信度**: 0.75
- **描述**: p 型 RᵧFe₄ 方钴矿同类材料不同实验室报告 ZT 0.67/0.70/0.89 显著不一致（TE048）；Yb 溶解度温度依赖性复杂（TE035），填充原子种类（Ce/Yb/In/S）对性能影响规律缺乏统一框架。
- **证据**: TE048, TE035 (10.1016/J.JMAT.2015.03.008), TE037, TE051
- **验证方案**: 建立标准合成-测量协议；对同配方进行多实验室盲测；定量填充分数-晶格热导-迁移率的关系

## Gap 4：双极效应下最优掺杂随温度演化的实验验证缺失
- **类型**: 缺失连接
- **严重程度**: 中
- **置信度**: 0.80
- **描述**: 理论计算表明双极材料最优掺杂浓度在 600K 时比单极材料高 10–30%（TE082），且最优 Fermi 能级随工作温度移动；但实验上"温度-掺杂-功率因子"联合优化研究稀缺，多数材料仅做单温度点优化。
- **证据**: TE082 (10.1007/s11664-018-06857-1), TE085, TE090
- **验证方案**: 对 Bi₂Te₃ 与 PbTe 进行变温 Hall+输运联合测量，绘制 n*(T) 相图；与 TE136 载流子散射相图结合

## Gap 5：half-Heusler 掺杂多重角色的散射相图普适性未验证
- **类型**: 未探索空间
- **严重程度**: 中
- **置信度**: 0.72
- **描述**: ZrNiSn 基 half-Heusler 建立了载流子散射相图（化学掺杂同时屏蔽电离杂质/晶界/极性光学声子散射，但对 κₗ 影响可忽略，TE136）；该相图框架是否适用于其他 half-Heusler 家族（TiNiSn、FeNbSb）或其他材料体系（方钴矿、PbTe）未验证。
- **证据**: TE136 (10.1038/s41467-020-16913-2), TE146, TE200
- **验证方案**: 在 FeNb₀.₈Ti₀.₂Sb 和 Yb 填充方钴矿中复现"掺杂类型-散射机制-κₗ不变性"的关联

## Gap 6：共振掺杂（resonant doping）的 DOS 局部异常-塞贝克增强定量标度缺失
- **类型**: 未探索空间
- **严重程度**: 中
- **置信度**: 0.70
- **描述**: <1at% Al 共振掺杂使 HfZrCoSnSb 的 PF 提升 65%、ZT 0.8→1.5（TE146），机制归于 Fermi 能级附近 DOS 局部异常；但"共振杂质浓度-DOS 异常幅度-Seebeck 增益"之间缺乏定量标度律，无法指导其他体系推广。
- **证据**: TE146, TE087 (PbTe K/Na 共掺), TE101
- **验证方案**: 对不同共振杂质（Al/Ga/In/Tl）在不同母体中的 DOS 异常幅度进行第一性原理定量计算+实验对照

---

## Gap 7：共振掺杂文献缺乏 Seebeck 定量数值（量化建模数据断层）— 2026-08-11 新增
- **类型**: 缺失连接
- **严重程度**: 中
- **置信度**: 0.65
- **描述**: 量化验证阶段发现：half-Heusler 共振掺杂文献（TE146: HfZrCoSnSb+Al PF↑65%、TE087: PbTe K/Na 共掺、TE101: Cr 共振掺杂）报告了 ZT 提升与功率因子增益，但摘要层面几乎不报告 Seebeck 系数（µV/K）的定量数值。对假设 3（共振掺杂浓度-DOS-Seebeck 定量标度）执行 run_model_comparison 与 symbolic_regression 时，因文献中无 Seebeck 数值点（µV/K 单位桶匹配 0 个数据）而无法建模——"共振掺杂浓度-Seebeck 增益"的定量标度（Gap 6 的核心诉求）受制于文献数据报告格式，无法从摘要级证据链直接验证。
- **证据**: TE146, TE087, TE101（均无 Seebeck µV/K 数值）；量化验证结果：假设 3 数据点=0
- **验证方案**: ① 从全文（非摘要）提取 half-Heusler 变温 Seebeck 数据（如 HfZrCoSnSb 的 S(T) 曲线）；② 对 HfZrCoSnSb:Al 系列（0-1.5 at%）进行第一性原理输运计算（Boltzmann/BTE），补全"浓度-Seebeck"数据点；③ 推动领域数据标准：在摘要中报告峰值 Seebeck 与功率因子数值

## Gap 1 更新（2026-08-11 量化验证强化）：
- **置信度**: 0.92 → 0.93
- **新增证据**: 跨材料温度-ZT 单变量建模（15-17 点）候选三次 R²=0.26-0.29、嵌套 F 检验不显著（p=0.14-0.16）、符号回归仅得过拟合复杂表达式 → ZT 无法由单一温度变量预测，必须引入材料描述符（带隙、有效质量、声速、德拜温度）；且外部数据库（MP/OQMD/NOMAD）无 ZT 实验数据 → 数据层断层确认
- **验证方案补充**: 构建多描述符（T + 带隙 + 有效质量 + 声速）ZT 回归模型，检验 R² 是否显著提升

## Gap 优先级排序（用于假设生成）
1. **Gap 1**（ML-实验断层）— 严重程度：高 — 置信度 0.92
2. **Gap 2**（n 型 SnSe 落后）— 严重程度：高 — 置信度 0.88
3. **Gap 6**（共振掺杂定量标度）— 严重程度：中 — 置信度 0.70
4. **Gap 4**（双极掺杂温度演化）— 严重程度：中 — 置信度 0.80
5. **Gap 3**（方钴矿复现性）— 严重程度：中 — 置信度 0.75
6. **Gap 5**（散射相图普适性）— 严重程度：中 — 置信度 0.72

File: workspace/outputs/thermoelectric/literature_survey/knowledge_graph.md
# 热电材料 ZT 优化 — 知识图谱

**主题**: Thermoelectric Materials ZT Optimization
**来源**: 209 篇文献（arxiv 160 + semantic_scholar 49），DOI 可追溯
**日期**: 2026-08-02

---

## 一、材料体系总览（按工作温度分类）

### 1. 室温区（300-500 K）— Bi₂Te₃ 基
| 材料 | ZT | 温度 | 关键机制 | 证据 |
|------|-----|------|---------|------|
| Bi₂Te₃ 块体（经典） | ~1.0 | 300-500 K | 点缺陷工程、织构、能带隙增大 | TE065 (综述, 10.1088/1674-1056/27/4/048403) |
| Bi₂Te₃ 原子五重层薄膜 | 7.2 [理论] | — | 低维量子限域 | TE062 (10.1063/1.3518078) |
| 拓扑绝缘体 Bi₂Te₃ 薄膜 | 2.0 [理论] | — | 少五重层拓扑表面态 | TE063 (10.1039/c6nr00724d) |
| VₓBi₁.₀₈₋ₓSn₀.₀₂Sb₀.₉Te₂S (n型) | 0.8 | 室温 | 拓扑绝缘体掺杂 | TE079 |
| Se 直接掺杂 Bi₂Te₃ (n型) | 高 | 室温 | Se 掺杂优化载流子 | TE070 |

### 2. 中温区（500-800 K）— PbTe / 方钴矿
| 材料 | ZT | 温度 | 关键机制 | 证据 |
|------|-----|------|---------|------|
| n 型 PbTe | 高 | 300-900 K | 温度诱导带隙增大（~2.5 倍），实际带隙贴合最优带隙 | TE085 (10.1016/j.mtphys.2019.100172) |
| Ⅱ族合金化 PbTe | 2.0 | 高温 | 合金散射降热导 | TE098 |
| (PbTe)₂ 二维层 | 2.9 [理论] | — | 二维层状结构 | TE100 |
| PbTe-CdTe 块体纳米复合 | — | — | 纳米复合 | TE093 |
| Yb 填充方钴矿（In 填充+Te 掺杂） | 1.72 | 773 K | 双带优化+缺陷工程，PF=5.63 mW/mK², κ=2.23 W/mK | TE040 (10.1002/aenm.202506357) |
| Yb 填充+CoSi₂ 纳米颗粒 | 1.43 | — | 自下而上纳米颗粒增强声子散射 | TE039 (10.1021/acsami.2c15413) |
| CeₓFe₃CoSb₁₂ (p型) | 0.81 | — | 填充分数控制 | TE037 |
| p 型 RᵧFe₄... 方钴矿 | 0.67-0.89 | — | **复现性挑战** | TE048 |

### 3. 高温区（800-1000 K）— SnSe / half-Heusler / GeTe
| 材料 | ZT | 温度 | 关键机制 | 证据 |
|------|-----|------|---------|------|
| SnSe 单晶（p型） | 2.6 | 923 K | 超低热导（0.08 W/mK）+高功率因子 | TE113/126/128 |
| n 型 SnSe 多晶（电弧熔炼） | 1.8 | — | 成分调控+织构 | TE115 |
| n 型 SnSe | <1 | — | **远落后 p 型**：缺陷化学+各向异性+掺杂限制 | TE122 (综述) |
| Hf₀.₃Zr₀.₇CoSn₀.₃Sb₀.₇ + <1at% Al | 1.5 | 980 K | 共振掺杂：PF ↑65%，κ ↓13% | TE146 |
| (Hf,Zr)NiSn (n型) | 1.2 | — | 传统合金化 | TE007 |
| LaPtSb (half-Heusler) | 2.2 [理论] | — | 本征高热电性能 | TE139 (10.1039/C6CP03211G) |
| BiBaK (half-Heusler) | 1.9 [理论] | — | 本征低晶格热导 | TE135 |
| GeTe（功函数+声阻抗失配） | 1.93 | — | 界面协同散射 | TE165 |

### 4. 新兴/二维/理论探索
| 材料 | ZT | 备注 | 证据 |
|------|-----|------|------|
| Graphdiyne 二维 | 3.0 [理论] | 2D 碳材料 | TE009 |
| 层状钙钛矿氧化物 | 高 | 热电势 | TE003 |
| Janus ISbTe（应变工程） | 1.31 [理论] | 双轴应变 | TE192 |
| Janus β-PdXY | 0.68 [理论] | 各向异性 | TE206 |
| PbSe/PbTe 单层 | 5.3 [理论] | 弱相互作用超低热导 | TE096 |
| 超饱和 Si-Ge-P | 3.6 [理论] | 超饱和固溶 | TE002 |
| β-CuI 二维 | 1.0 [理论] | 低温柔性 | TE029 |
| Cu₂Se 超薄超离子 | — | 液离子输运 | TE175 |

---

## 二、核心性质与调控参数

| 性质 | 符号 | 定义/关系 | 调控手段 |
|------|------|----------|---------|
| 热电优值 | ZT | ZT = S²σT/(κₑ+κₗ) | 综合优化 |
| Seebeck 系数 | S | 热电势，µV/K | 能带收敛、共振掺杂、Fermi 能级优化 |
| 电导率 | σ | S/m | 载流子浓度、迁移率、散射机制 |
| 功率因子 | PF | PF = S²σ | 载流子浓度优化、能带工程 |
| 总热导率 | κ | κ = κₑ + κₗ | 声子散射、纳米结构、点缺陷 |
| 晶格热导率 | κₗ | 声子输运 | 填充原子(rattling)、合金散射、纳米颗粒 |
| 品质因子 | B | 分离本征材料属性与载流子优化 | 有效质量模型 (TE025) |
| 载流子浓度 | n | 最优 n 随 T 升高需增大 | 掺杂优化 (TE082) |

---

## 三、关键关系（R 编号）

| R编号 | 材料A | 材料B/因素 | 关系类型 | 关系描述 | 证据 |
|-------|-------|-----------|---------|---------|------|
| R01 | Bi₂Te₃ | 温度 | 制约 | 双极激发导致高温性能退化，需带隙增大抑制 | TE065 |
| R02 | PbTe | 温度 | 促进 | 温度诱导带隙增大（直接窄隙半导体），实际带隙贴合最优带隙→高 ZT | TE085 |
| R03 | SnSe 单晶 | 晶格软化 | 促进 | 本征低热导（0.08 W/mK）+ 高功率因子 → ZT 2.6 | TE113/126/128 |
| R04 | SnSe | 掺杂类型 | 不对称 | n 型远落后 p 型（缺陷化学、各向异性、掺杂限制） | TE122 |
| R05 | half-Heusler | 共振掺杂 | 促进 | <1at% Al 共振掺杂 → PF ↑65%、κ ↓13% → ZT 0.8→1.5 | TE146 |
| R06 | half-Heusler | 化学掺杂 | 多重角色 | 掺杂同时影响电子+声子输运：屏蔽电离杂质/晶界/极性光学声子散射，对 κₗ 影响小 | TE136 |
| R07 | 方钴矿 | 填充+掺杂 | 协同 | In 填充+Te 掺杂：能带收敛+YbTe 纳米析出→ ZT 1.72 | TE040 |
| R08 | 方钴矿 | 填充原子 | 机制修正 | "rattling"并非独立低频振动，而是填充物-笼系统整体振动动力学 | TE188 |
| R09 | 双极半导体 | 温度 | 制约 | 高温双极输运降低 S、增加 κ，最优掺杂需比单极高 10-30% (600K) | TE082 |
| R10 | 所有热电材料 | 载流子浓度 | 通用规律 | ZT 提升需区分"本征材料属性提升"与"载流子浓度优化" | TE025 |
| R11 | ML 模型 | 实验验证 | 断层 | R² 0.90-0.98 预测 vs 极少实验验证（小数据、采样偏差、结构表示、相稳定性） | TE057 |
| R12 | PbTe | 能带收敛 | 促进 | Sr/Na 共掺杂实验验证能带收敛；温度诱导能带收敛+谷间散射 | TE105/TE090 |
| R13 | GeTe | 极性畸变 | 影响 | 铁电极性畸变→负热膨胀、软声子、输运各向异性 | TE159/TE163 |
| R14 | 纳米结构化 | 热导率 | 降低 | 纳米颗粒/纳米孔/多尺度结构增强声子散射（FeSb₂、Si、方钴矿） | TE014/TE039/TE080 |

---

## 四、机制图谱（优化策略分类）

1. **电子输运优化**：能带收敛（R07/R12）、共振掺杂（R05）、Fermi 能级/载流子浓度优化（R10）、带隙工程（R01/R02）
2. **声子输运优化**：填充原子 rattling（R08）、合金化点缺陷散射、纳米颗粒/纳米结构（R14）、多尺度结构、软声子/晶格软化（R03）、界面声阻抗失配（GeTe）
3. **双极效应抑制**：带隙增大（R02）、最优掺杂随温度移动（R09）
4. **计算/数据驱动**：ab initio 散射率→BTE→Monte Carlo 输运计算（TE026）、品质因子分析（TE025）、ML 预测（R11）

---

## 五、数值基准（关键 ZT 纪录）

| ZT | 材料 | 温度 | 类型 | 证据 |
|-----|------|------|------|------|
| 2.6 | SnSe 单晶 | 923 K | 实验 | TE113 |
| 1.8 | n 型 SnSe 多晶 | 773 K | 实验 | TE115 |
| 1.72 | Yb/In 填充方钴矿 | 773 K | 实验 | TE040 |
| 1.5 | HfZrCoSnSb+Al | 980 K | 实验 | TE146 |
| 1.43 | Yb 填充+CoSi₂ | ~800 K | 实验 | TE039 |
| 1.2 | (Hf,Zr)NiSn | ~900 K | 实验 | TE007 |
| 1.93 | GeTe 基 | — | 实验 | TE165 |

**注意**：理论预测 ZT（如 Bi₂Te₃ 薄膜 7.2、PbSe/PbTe 单层 5.3、Graphdiyne 3.0、Si-Ge-P 3.6）均标注 [理论]，尚未实验验证——这正是 R11 断层 Gap 的体现。

---

## 六、文献覆盖评估

- **覆盖好的方向**：Bi₂Te₃（20篇）、PbTe（24篇）、SnSe（25篇）、half-Heusler（24篇）、skutterudite（24篇）、声子/热导（18篇）——主流体系全覆盖
- **覆盖不足方向**：[待补充] 有机热电、柔性热电（仅 TE041/TE061）、Mg₃Sb₂/Zintl、器件级效率（仅 TE040 提到 8.2% 转换效率）
- **方法学覆盖**：ML 预测（TE057/TE058/TE011/TE017）、ab initio 输运（TE026）、品质因子（TE025）

File: workspace/outputs/thermoelectric/literature_survey/paper_summaries.md (part 1 of 5)
# Literature Survey — Paper Summaries

**Total papers:** 209
**Generated:** 2026-08-02T19:21:42.003962

---

**Sources:** unknown(49), arxiv(160)
**Common keywords:** CO2, MIL, capture, perovskite, stability, synthesis

---

### 1. Title: First-Principles Study of Novel Lead-Free Double Perovskite \b{eta}2SnGeX6 (\b{eta} = K, Rb; X = Cl, Br, I) for thermomechanical, optoelectroni
**Authors:** J. H. Abir, Tauhidur Rahman, Saharia Pallab, M. Aman, R. S. Islam, S. Naqib
**Year:** 2026
**ID:** `TE001`

Source: semantic_scholar Abstract: In this study, the structural, mechanical, electronic, optical, and thermoelectric properties of the novel lead-free halide double perovskite series beta2SnGeX6 (beta = K, Rb; X = Cl, Br, I) are systematically investigated using density functional theory (DFT). Calculated formation energies, Tolerance factors, and octahedral factors confirm that all six compounds exhibit robust thermodynamic stability within a highly symmetric cubic geometry. Mechanical analysis derived from elastic parameters characterizes the entire series as fundamentally ductile, ensuring high processing elasticity and resistance to micro-cracking during device manufacturing. Electronic band structures reveal direct bandgaps showing exceptional composition-dependent tunability from 1.

### 2. Title: Distinctive Thermoelectric Properties of Supersaturated Si-Ge-P Compounds: Achieving Figure of Merit ZT > 3.6
**Authors:** Swapnil Ghodke, Omprakash Muthusamy, Kevin Delime Codrin, Seongho Choi, Saurabh Singh, Dogyun Byeon
**Year:** 2019
**DOI:** None
**ID:** `TE002`

Source: arxiv Abstract: The efficiency of energy conversion in thermoelectric generators (TEGs) is directly proportional to electrical conductivity and Seebeck coefficient while inversely to thermal conductivity. The challenge is to optimize these interdependent parameters simultaneously. In this work, the problem is addressed with a novel approach of nanostructuring and constructive electronic structure modification to achieve a very high value of dimensionless figure of merit ZT greater than 3.6 at 1000 K with negative Seebeck coefficient. Supersaturated solid-solutions of Si-Ge containing 1 atomic percent Fe and 10 atomic percent P are prepared by high-energy ball milling. The bulk samples consisting of ultra-fine nano-crystallites 9.7 nm are obtained by the sophisticated low-temperatur

### 3. Title: High thermoelectric figure of merit and thermopower in layered perovskite oxides
**Authors:** Vincenzo Fiorentini, Roberta Farris, Edoardo Argiolas, Maria Barbara Maccioni
**Year:** 2019
**DOI:** 10.1103/PhysRevMaterials.3.022401
**ID:** `TE003`

Source: arxiv Abstract: We predict high thermoelectric efficiency in the layered perovskite La$_2$Ti$_2$O$_7$, based on calculations (mostly ab-initio) of the electronic structure, transport coefficients, and thermal conductivity in a wide temperature range. The figure of merit $ZT$ computed with a temperature-dependent relaxation time increases monotonically from just above 1 at room temperature to over 2.5 at 1200 K, at an optimal carrier density of around 10$^{20}$ cm$^{-3}$. The Seebeck thermopower coefficient is between 200 and 300 $μ$V/K at optimal doping, but can reach nearly 1 mV/K at low doping. Much of the potential of this material is due to its lattice thermal conductivity of order 1 W/(K m); using a model based on ab initio anharmonic calculations, we interpret this low value 

### 4. Title: Tuning of the Thermoelectric Figure of Merit of CH$_3$NH$_3$MI$_3$ (M=Pb,Sn) Photovoltaic Perovskites
**Authors:** Xavier Mettan, Riccardo Pisoni, Péter Matus, Andrea Pisoni, Jaćim Jaćimović, Bálint Náfrádi
**Year:** 2015
**DOI:** 10.1021/acs.jpcc.5b03939
**ID:** `TE004`

Source: arxiv Abstract: The hybrid halide perovskites, the very performant compounds in photovoltaic applications, possess large Seebeck coefficient and low thermal conductivity making them potentially interesting high figure of merit ($ZT$) materials. For this purpose one needs to tune the electrical conductivity of these semiconductors to higher values. We have studied the CH$_3$NH$_3$MI$_3$ (M=Pb,Sn) samples in pristine form showing very low $ZT$ values for both materials; however, photoinduced doping (in M=Pb) and chemical doping (in M=Sn) indicate that, by further doping optimization, $ZT$ can be enhanced toward unity and reach the performance level of the presently most efficient thermoelectric materials.

### 5. Title: An Analytic Study of the Wiedemann-Franz Law and the Thermoelectric Figure of Merit
**Authors:** Aakash Yadav, PC Deshmukh, Ken Roberts, NM Jisrawi, SR Valluri
**Year:** 2019
**DOI:** None
**ID:** `TE005`

Source: arxiv Abstract: Advances in optimizing thermoelectric material efficiency have seen a parallel activity in theoretical and computational advances. In the current work, it is shown that the calculation of exact Fermi-Dirac integrals enables the generalization of the Wiedemann-Franz law (WF) to optimize the dimensionless thermoelectric figure of merit ZT. This is done by optimizing the Seebeck coefficient, the electrical conductivity and the thermal conductivity. In the calculation of the thermal conductivity, both electronic and phononic contributions are included. The solutions provide insight into the relevant parameter space including the physical significance of complex solutions and their dependence on the scattering parameter r and the reduced chemical potential.

### 6. Title: Bismuth based Half Heusler Alloys with giant thermoelectric figure of merit
**Authors:** Vikram, Jiban Kangsabanik,  Enamullah, Aftab Alam
**Year:** 2016
**DOI:** None
**ID:** `TE006`

Source: arxiv Abstract: Half Heusler (HH) thermoelectric alloys provide a wide platform to choose materials with non-toxic and earth abundant elements. This article presents an ab-initio theoretical evaluation of electrical and thermal transport properties of three Bismuth-based most promising thermoelectric alloys, selected out of 54 stable HH compounds. These are brand new compounds which are recently proposed to be stable (Nature Chem. 7, 308 (2015)) and may have interesting properties. The calculated band structure of the three compounds, namely HfRhBi, ZrIrBi and ZrRhBi, served as a hint for their promising thermoelectric properties. To gain confidence on the theoretical predictions of these unreported systems, we first checked our calculated results for a well studied similar compoun

### 7. Title: Uncovering High Thermoelectric Figure of Merit in (Hf,Zr)NiSn Half-Heusler Alloys
**Authors:** L. Chen, S. Gao, X. Zeng, A. M. Dehkordi, T. M Tritt, S. J. Poon
**Year:** 2015
**DOI:** None
**ID:** `TE007`

Source: arxiv Abstract: Half-Heusler alloys (MgAgSb structure) are promising thermoelectric materials. RNiSn half-Heusler phases (R=Hf, Zr, Ti) are the most studied in view of their thermal stability. The highest dimensionless figure of merit (ZT) obtained is ~1 in the temperature range ~450-900oC, primarily achieved in nanostructured alloys. Through proper annealing, ZT~1.2 has been obtained in a previous ZT~1 n-type (Hf,Zr)NiSn phase without the nanostructure. There is an appreciable increase in the power factor, decrease in charge carrier density, and increase in carrier mobility. The findings are attributed to the improvement of structural order. Present approach may be applied to optimize the functional properties of Heusler-type alloys.

### 8. Title: Accelerating Multi-Objective Collaborative Optimization of Doped Thermoelectric Materials via Artificial Intelligence
**Authors:** Yuxuan Zeng, Wenhao Xie, Wei Cao, Tan Peng, Yue Hou, Ziyu Wang
**Year:** 2025
**DOI:** None
**ID:** `TE008`

Source: arxiv Abstract: The thermoelectric performance of materials exhibits complex nonlinear dependencies on both elemental types and their proportions, rendering traditional trial-and-error approaches inefficient and time-consuming for material discovery. In this work, we present a deep learning model capable of accurately predicting thermoelectric properties of doped materials directly from their chemical formulas, achieving state-of-the-art performance. To enhance interpretability, we further incorporate sensitivity analysis techniques to elucidate how physical descriptors affect the thermoelectric figure of merit (zT). Moreover, we establish a coupled framework that integrates a surrogate model with a multi-objective genetic algorithm to efficiently explore the vast compositional spa

### 9. Title: Graphdiyne: a two-dimensional thermoelectric material with high figure of merit
**Authors:** L. Sun, P. H. Jiang, H. J. Liu, D. D. Fan, J. H. Liang, J. Wei
**Year:** 2015
**DOI:** None
**ID:** `TE009`

Source: arxiv Abstract: As a new carbon allotrope, the recently fabricated graphdiyne has attracted much attention due to its interesting two-dimensional character. Here we demonstrate by multiscale computations that, unlike graphene, graphdiyne has a natural band gap, and simultaneously possess high electrical conductivity, large Seebeck coefficient, and low thermal conductivity. At a carrier concentration of 2.74*10^11/cm^2 for holes and 1.62*10^11/cm^2 for electrons, the room temperature ZT value of graphdiyne can be optimized to 3.0 and 4.8, respectively, which makes it an ideal system to realize the concept of "phonon-glass and electron-crystal" in the thermoelectric community.

### 10. Title: Fibonacci-Engineered Spin and Charge Thermoelectrics in a Long Range Su-Schrieffer-Heeger Chain: A Pathway to Giant Figure of Merit
**Authors:** Ranjini Bhattacharya, Souvik Roy
**Year:** 2025
**DOI:** None
**ID:** `TE010`

Source: arxiv Abstract: In this work, we present a novel investigation into the spin-dependent thermoelectric performance of an extended Su-Schrieffer-Heeger (SSH) model, showcasing for the first time how its intrinsic spin filtration mechanism can be strategically harnessed to function as an efficient spin thermoelectric generator. By introducing a Fibonacci-type aperiodic modulation in the onsite energies, we engineer a deterministic disorder that mimics realistic aperiodic systems and profoundly influences transport characteristics. Furthermore, we incorporate both nearest-neighbor (NN) and next-nearest-neighbor (NNN) hopping amplitudes with tunable cosine dependencies, enabling us to meticulously explore the intricate interplay between these hopping processes and its implications on th

### 11. Title: Machine learning for predicting ultralow thermal conductivity and high ZT in complex thermoelectric materials
**Authors:** Yuzhou Hao, Yuting Zuo, Jiongzhi Zheng, Wenjie Hou, Hong Gu, Xiaoying Wang
**Year:** 2024
**DOI:** 10.1021/acsami.4c09043
**ID:** `TE011`

Source: arxiv Abstract: Efficient and precise calculations of thermal transport properties and figure of merit, alongside a deep comprehension of thermal transport mechanisms, are essential for the practical utilization of advanced thermoelectric materials. In this study, we explore the microscopic processes governing thermal transport in the distinguished crystalline material Tl$_9$SbTe$_6$ by integrating a unified thermal transport theory with machine learning-assisted self-consistent phonon calculations. Leveraging machine learning potentials, we expedite the analysis of phonon energy shifts, higher-order scattering mechanisms, and thermal conductivity arising from various contributing factors like population and coherence channels. Our finding unveils an exceptionally low thermal condu

### 12. Title: Optimal band gap for improved thermoelectric performance of two-dimensional Dirac materials
**Authors:** Eddwi H. Hasdeo, Lukas P. A. Krisna, Muhammad Y. Hanna, Bobby E. Gunara, Nguyen T. Hung, Ahmad. R. T. Nugraha
**Year:** 2019
**DOI:** 10.1063/1.5100985
**ID:** `TE012`

Source: arxiv Abstract: Thermoelectric properties of two-dimensional (2D) Dirac materials are calculated within linearized Boltzmann transport theory and relaxation time approximation. We find that the gapless 2D Dirac material exhibits poorer thermoelectric performance than the gapped one. Furthermore, there exists an optimal band gap for maximizing the figure of merit (ZT) in the gapped 2D Dirac material. The optimal band gap ranges from 6kBT to 18kBT, where kB is the Boltzmann constant and T is the operating temperature in kelvin. This result, which is similar to that for bulk semiconductors, indicates the importance of having narrow gaps to achieve the best thermoelectrics in 2D systems. Larger maximum ZTs can also be obtained by suppressing the lattice thermal conductivity. In the mos

### 13. Title: Thermoelectric properties of semiconducting materials with parabolic and pudding-mold band structures
**Authors:** Jyesta M. Adhidewata, Ahmad R. T. Nugraha, Eddwi H. Hasdeo, Patrice Estelle, Bobby E. Gunara
**Year:** 2021
**DOI:** None
**ID:** `TE013`

Source: arxiv Abstract: We theoretically investigate the thermoelectric properties of semiconducting (gapped) materials by varying the degrees of polynomials in their energy dispersion relations, in which either the valence or conduction energy dispersion depends on the wave vector raised to the power of two, four, and six. The thermoelectric transport coefficients such as the Seebeck coefficient, electrical conductivity, and thermal conductivity are calculated within the linearized Boltzmann transport theory combined with the relaxation time approximation. We consider various effects such as band gaps, dimensionalities, and dispersion powers to understand the conditions that can give the optimal thermoelectric efficiency or figure of merit ($ZT$). Our calculations show that the so-called 

### 14. Title: Enhancing the Figure of Merit in Te-doped FeSb2 through nanostructuring
**Authors:** M. Pokharel, H. Z. Zhao, M. Koirala, Z. F. Ren, C. Opeil
**Year:** 2013
**DOI:** None
**ID:** `TE014`

Source: arxiv Abstract: We study the thermoelectric properties of Te-doped FeSb2 nanostructured samples. Four samples of stoichiometry FeSb1.84Te0.16 were prepared by a hot press method at temperatures of 200, 400, 500, and 600 oC. Te-doping enhances the dimensionless figure of merit (ZT) on FeSb2 via two mechanisms. First, a semiconductor to metal transition is induced, which enhances the value of the power factor at low-temperatures. Second, the thermal conductivity, which was already reduced in nanostructured FeSb2 samples, is further reduced by increased point defect scattering through the n type substitution of Sb site by Te atom. The combined effect results in a ZT = 0.022 at 100 K, an increase of 62% over the ZT value for the optimized Te-doped single crystal sample. Hall coefficien

### 15. Title: Wiedemann-Franz Law and Thermoelectric Inequalities: Effective ZT and Single-leg Efficiency Overestimation
**Authors:** Byungki Ryu, Seunghyun Oh, Wabi Demeke, Jaywan Chung, Jongho Park, Nirma Kumari
**Year:** 2024
**DOI:** 10.1063/5.0247466
**ID:** `TE015`

Source: arxiv Abstract: We derive a thermoelectric inequality in thermoelectric conversion between the material figure of merit (ZT) and the module effective ZT using the Constant Seebeck-coefficient Approximation combining with the Wiedemann-Franz law. In a P-N leg-pair module, the effective ZT lies between the individual ZT values of the P- and N-legs. In a single-leg module, however, the effective ZT is less than approximately one-third of the leg's ZT. This reduction results from the need for an external wire to complete the circuit, introducing additional thermal and electrical losses. Multi-dimensional numerical analysis shows that, although structural optimization can mitigate these losses, the system efficiency remains limited to below half of the ideal single-leg material efficien

### 16. Title: Substantial enhancement in thermoelectric figure-of-merit of half Heusler ZrNiPb alloys
**Authors:** Amardeep Sagar, Aman Bhardwaj, Andrei Novitskii, Vladimir Khovaylo, Satyabrata Patnaik
**Year:** 2022
**DOI:** None
**ID:** `TE016`

Source: arxiv Abstract: Ternary half Heusler alloys are under intense investigations recently towards achieving high thermoelectric figure-of-merit (ZT). Of particular interest is the ZrNiPb based half Heusler (HH) alloy where an optimal value of ZT = 0.7 at 773 K has been achieved by co-doping Sn and Bi at Pb site. In this work, we identify an excellent ZT of 1.3 in ZrNi1+xPb0.38Sn0.6Bi0.02 (x= 0.03, at 773 K) composite alloy. This is achieved by synergistic modulation of electronic as well as thermal properties via introduction of minor phase of full Heusler (FH) in the HH matrix through compositional tuning approach. These Ni-rich ZrNi1+xPb0.38Sn0.6Bi0.02 alloys were synthesized via Arc melting followed by consolidation via Spark Plasma Sintering (SPS). These alloys were characterized b

### 17. Title: Large Language Model-Driven Database for Thermoelectric Materials
**Authors:** Suman Itani, Yibo Zhang, Jiadong Zang
**Year:** 2024
**DOI:** None
**ID:** `TE017`

Source: arxiv Abstract: Thermoelectric materials provide a sustainable way to convert waste heat into electricity. However, data-driven discovery and optimization of these materials are challenging because of a lack of a reliable database. Here we developed a comprehensive database of 7,123 thermoelectric compounds, containing key information such as chemical composition, structural detail, seebeck coefficient, electrical and thermal conductivity, power factor, and figure of merit (ZT). We used the GPTArticleExtractor workflow, powered by large language models (LLM), to extract and curate data automatically from the scientific literature published in Elsevier journals. This process enabled the creation of a structured database that addresses the challenges of manual data collection. The op

### 18. Title: First-Principles Study of Strain Effect on Thermoelectric Properties of LaP and LaAs
**Authors:** Chia-Min Lin, Wei-Chih Chen, Cheng-Chien Chen
**Year:** 2020
**DOI:** 10.1039/D1CP02871E
**ID:** `TE018`

Source: arxiv Abstract: Rare-earth monopnictides have attracted much attention due to their unusual electronic and topological properties for potential device applications. Here, we study rock-salt structured lanthanum monopnictides LaX (X = P, As) by density functional theory (DFT) simulations. We show systematically that a meta-GGA functional combined with scissor correction can efficiently and accurately compute electronic structures on a fine DFT $k$-grid, which is necessary for converging thermoelectric calculations. We also show that strain engineering can effectively improve thermoelectric performance. Under the optimal condition of 2% tensile strain and carrier concentration $n=3\times10^{20}~\textrm{cm}^{-3}$, LaP at temperature 1200 K can achieve a figure of merit $ZT$ value $>2$

### 19. Title: Automated Instrumentation for the Determination of the High-Temperature Thermoelectric Figure-of-Merit
**Authors:** Ashutosh Patel, Sudhir K. Pandey
**Year:** 2018
**DOI:** 10.1080/10739149.2018.1423993
**ID:** `TE019`

Source: arxiv Abstract: In this work, we report the fabrication of a high temperature measurement setup to measure Figure of merit (ZT). This setup facilitates the simultaneous measurement of Seebeck coefficient (α), thermal conductivity (κ), and electrical resistivity (ρ) required to calculate ZT. Measurement of temperature, as well as voltages using same thermocouples, simplified the design of the setup by minimizing sensors and wires. Limited components used in the sample holder further simplify the design and make it small in size and lightweight. The dedicated thin heater is made, which minimizes the heat loss. Further, low heat loss is achieved by optimizing the insulator dimension. To measure power delivered to the heater, 4-wire technique is used. Low cost and commonly available ma

### 20. Title: Analysis of Thermoelectric Properties of Scaled Silicon Nanowires Using an Atomistic Tight-Binding Model
**Authors:** Neophytos Neophytou, Martin Wagner, Hans Kosina, Siegfried Selberherr
**Year:** 2010
**DOI:** 10.1007/s11664-009-1035-5
**ID:** `TE020`

Source: arxiv Abstract: Low dimensional materials provide the possibility of improved thermoelectric performance due to the additional length scale degree of freedom for engineering their electronic and thermal properties. As a result of suppressed phonon conduction, large improvements on the thermoelectric figure of merit, ZT, have been recently reported in nanostructures, compared to the raw materials' ZT values. In addition, low dimensionality can improve a device's power factor, offering an additional enhancement in ZT. In this work the atomistic sp3d5s*-spin-orbit-coupled tight-binding model is used to calculate the electronic structure of silicon nanowires (NWs). The Landauer formalism is applied to calculate an upper limit for the electrical conductivity, the Seebeck coefficient, an

### 21. Title: Mitigating the Effect of Nanoscale Porosity on Thermoelectric Power Factor of Si
**Authors:** S. Aria Hosseini, Giuseppe Romano, P. Alex Greaney
**Year:** 2020
**DOI:** 10.1021/acsaem.0c02640
**ID:** `TE021`

Source: arxiv Abstract: The addition of porosity to thermoelectric materials can significantly increase the figure of merit, ZT, by reducing the thermal conductivity. Unfortunately, porosity is also detrimental to the thermoelectric power factor in the numerator of the figure of merit ZT. In this manuscript we derive strategies to recoup electrical performance in nanoporous Si by fine tuning the carrier concentration and through judicious design of the pore size and shape so as to provide energy selective electron filtering. In this study, we considered phosphorus doped silicon containing discrete pores that are either spheres, cylinders, cubes, or triangular prisms. The effects from these pores are compared with those from extended pores with circular, square and triangular cross sectiona

### 22. Title: Thermoelectric properties of $n$-type SrTiO3
**Authors:** Jifeng Sun, David J. Singh
**Year:** 2016
**DOI:** 10.1063/1.4952610
**ID:** `TE022`

Source: arxiv Abstract: We present an investigation of the thermoelectric properties of cubic perovskite SrTiO3. The results are derived from a combination of calculated transport functions obtained from Boltzmann transport theory in the constant scattering time approximation based on the electronic structure and existing experimental data for La-doped SrTiO3. The figure of merit ZT is modeled with respect to carrier concentration and temperature. The model predicts a relatively high $ZT$ at optimized doping, and suggests that the $ZT$ value can reach 0.7 at T = 1400 K. Thus $ZT$ can be improved from the current experimental values by carrier concentration optimization.

### 23. Title: Enhancing thermoelectric figure-of-merit by low-dimensional electrical transport in phonon-glass crystals
**Authors:** Xue-Ya Mi, Xiaoxiang Yu, Kai-Lun Yao, Xiaoming Huang, Nuo Yang, Jing-Tao Lü
**Year:** 2015
**DOI:** 10.1021/acs.nanolett.5b01491
**ID:** `TE023`

Source: arxiv Abstract: Low-dimensional electronic and glassy phononic transport are two important ingredients of highly-efficient thermoelectric material, from which two branches of the thermoelectric research emerge. One focuses on controlling electronic transport in the low dimension, while the other on multiscale phonon engineering in the bulk. Recent work has benefited much from combining these two approaches, e.g., phonon engineering in low-dimensional materials. Here, we propose to employ the low-dimensional electronic structure in bulk phonon-glass crystal as an alternative way to increase the thermoelectric efficiency. Through first-principles electronic structure calculation and classical molecular dynamics simulation, we show that the $π$-$π$ stacking Bis-Dithienothiophene molec

### 24. Title: Enhanced thermoelectric figure-of-merit in boron-doped SiGe thin films by nanograin boundaries
**Authors:** Jianbiao Lu, Ruiqiang Guo, Weijing Dai, Baoling Huang
**Year:** 2014
**DOI:** 10.1039/c5nr00181a
**ID:** `TE024`

Source: arxiv Abstract: Boron-doped polycrystalline silicon-germanium (SiGe) thin films are grown by low-pressure chemical vapor deposition (LPCVD) and their thermoelectric properties are characterized from 120 K to 300 K for the potential applications in integrated microscale cooling. The naturally formed grain boundaries are found to play a crucial role in determining both the charge and thermal transport properties of the films. Particularly, the unique columnar grain structures result in remarkable thermal conductivity anisotropy with the in-plane thermal conductivities of SiGe films about 50% lower than the cross-plane values. By optimizing the growth conditions and doping level, a high figure of merit (ZT) of 0.2 for SiGe films is achieved at 300 K, which is about 100% higher than th

### 25. Title: Transport property analysis method for thermoelectric materials: material quality factor and the effective mass model
**Authors:** Stephen Dongmin Kang, G. Jeffrey Snyder
**Year:** 2017
**DOI:** None
**ID:** `TE025`

Source: arxiv Abstract: Thermoelectric semiconducting materials are often evaluated by their figure-of-merit, zT. However, by using zT as the metric for showing improvements, it is not immediately clear whether the improvement is from an enhancement of the inherent material property or from optimization of the carrier concentration. Here, we review the quality factor approach which allows one to separate these two contributions even without Hall measurements. We introduce practical methods that can be used without numerical integration. We discuss the underlying effective mass model behind this method and show how it can be further advanced to study complex band structures using the Seebeck effective mass. We thereby dispel the common misconception that the usefulness of effective band mod

### 26. Title: Electronic transport computation in thermoelectric materials: From ab initio scattering rates to nanostructures
**Authors:** Neophytos Neophytou, Pankaj Priyadarshi, Zhen Li, Patrizio Graziosi
**Year:** 2023
**DOI:** 10.1007/s10825-023-02075-z
**ID:** `TE026`

Source: arxiv Abstract: Over the last two decades a plethora of new thermoelectric materials, their alloys, and their nanostructures were synthesized. The ZT figure of merit, which quantifies the thermoelectric efficiency of these materials increased from values of unity to values consistently beyond two across material families. At the same time, the ability to identify and optimize such materials, has stressed the need for advanced numerical tools for computing electronic transport in materials with arbitrary bandstructure complexity, multiple scattering mechanisms, and a large degree of nanostructuring. Many computational methods have been developed, the majority of which utilize the Boltzmann transport equation (BTE) formalism, spanning from fully ab initio to empirical treatment, with

### 27. Title: Quantum thermoelectrics based on 2-D Semi-Dirac materials
**Authors:** Alestin Mawrie, Bhaskaran Muralidharan
**Year:** 2019
**DOI:** 10.1103/PhysRevB.100.081403
**ID:** `TE027`

Source: arxiv Abstract: We show that a gap parameter can fully describe the merging of Dirac cones in semi-Dirac materials from $K$- and $K^\prime$-points into the common $M$-point in the Brillouin zone. We predict that the gap parameter manifests itself by enhancing the thermoelectric figure of merit $zT$ as the chemical potential crosses the gap followed by a sign change in the Seebeck coefficient around the same point. Subsequently, we show that there is also a trade-off feature between the maximum power delivered and the efficiency when the chemical potential crosses the gap parameter. An optimal operating point that minimizes the power-efficiency trade-off is consequently singled out for the best thermoelectric performance. Our work paves the way for the use of 2D semi-Dirac materials

### 28. Title: Simultaneously optimizing the interdependent thermoelectric parameters in Ce(Ni$_{1-x}$Cu$_x$)$_2$Al$_3$
**Authors:** Peijie Sun, Tusyoshi Ikeno, Toshio Mizushima, Yosikazu Isikawa
**Year:** 2009
**DOI:** 10.1103/PhysRevB.80.193105
**ID:** `TE028`

Source: arxiv Abstract: Substitution of Cu for Ni in the Kondo lattice system CeNi$_2$Al$_3$ results in a simultaneous optimization of the three interdependent thermoelectric parameters: thermoelectric power, electrical and thermal conductivities, where the electronic change in conduction band induced by the extra electron of Cu is shown to be crucial. The obtained thermoelectric figure of merit $zT$ amounts to 0.125 at around 100 K, comparable to the best values known for Kondo compounds. The realization of ideal thermoelectric optimization in Ce(Ni$_{1-x}$Cu$_x$)$_2$Al$_3$ indicates that proper electronic tuning of Kondo compounds is a promising approach to efficient thermoelectric materials for cryogenic application.

### 29. Title: Two-dimensional \b{eta}-phase copper iodide: a promising candidate for low-temperature thermoelectric applications
**Authors:** Bingquan Peng, Yinshuo Li, Liang Chen
**Year:** 2024
**DOI:** None
**ID:** `TE029`

Source: arxiv Abstract: Bismuth telluride-based materials is the only commercially viable room-temperature thermoelectric material, despite its limited tellurium and poor mechanical properties. The search for materials with a high figure of merit (zT > 1.00) near room temperature remains a major challenge. In this work, we systematically investigate the structural stability and the thermoelectric capabilities of monolayer \b{eta}-CuI and γ-CuI through the density functional theory (DFT) combined with Boltzmann transport theory. Based on the thermoelectric transport coefficients of monolayer \b{eta}-CuI and γ-CuI, we predict their zT values will vary with carrier concentration and increase with temperature. Comparing the zT values, monolayer \b{eta}-CuI demonstrates superior thermoelectric 

### 30. Title: Spin-tunable thermoelectric performance in monolayer chromium pnictides
**Authors:** Melania S. Muntini, Edi Suprayoga, Sasfan A. Wella, Iim Fatimah, Lila Yuwana, Tosawat Seetawan
**Year:** 2021
**DOI:** 10.1103/PhysRevMaterials.6.064010
**ID:** `TE030`

Source: arxiv Abstract: Historically, finding two-dimensional (2D) magnets is well known to be a difficult task due to instability against thermal spin fluctuations. Metals are also normally considered poor thermoelectric (TE) materials. Combining intrinsic magnetism in two dimensions with conducting properties, one may expect to get the worst for thermoelectrics. However, we will show this is not always the case. Here, we investigate spin-dependent TE properties of monolayer chromium pnictides (CrX, where X = P, As, Sb, and Bi) using first-principles calculations of electrons and phonons, along with Boltzmann transport formalism under energy-dependent relaxation time approximation. All the CrX monolayers are dynamically stable and they also exhibit half metallicity with ferromagnetic orde

### 31. Title: Design Principles for Topological Thermoelectrics
**Authors:** Brian Skinner, Poulomi Chakraborty, Joshua Scales, Joseph P. Heremans
**Year:** 2025
**DOI:** 10.1088/1361-6633/ae4b50
**ID:** `TE031`

Source: arxiv Abstract: Conventional metals, insulators, and semimetals are constrained by fundamental limitations in terms of their thermoelectric performance. Topological materials offer certain features that allow them to circumvent these constraints, and potentially to form the basis for thermoelectric devices with unprecedented efficiency. In this article we review the thermoelectric performance of topological materials, focusing specifically on nodal semimetals, such as Weyl and nodal-line semimetals. We discuss how certain unique ``topological'' features of these materials -- namely their topologically protected band touching points, electron-hole degenerate lowest Landau level, and Berry curvature -- allow them to exhibit thermoelectric properties that go beyond what is possible in

### 32. Title: Synthesis Optimization and Thermoelectric Properties of S-Filled and Te-Se Double-Substituted Skutterudite under High Pressure.
**Authors:** Xin Fan, Shan Gao, Qi Chen, Dayi Zhou, Lijie Chang, Yao Wang
**Year:** 2022
**DOI:** 10.1021/acs.inorgchem.2c00376
**ID:** `TE032`

Source: semantic_scholar Abstract: In recent years, skutterudite filled with electronegative elements (S, Se, Cl, Br) has attracted the extensive attention of researchers. By doping electron donors (Pb, Ni, or Te, S, Se) at the Co or Sb sites, the electronegative elements can form thermodynamically stable compounds in the intrinsic pores of the skutterudite, substantially expanding the research scope of skutterudite. In this study, S0.05Co4Sb11.3Te0.6Se0.1 skutterudite was synthesized at high pressure and high temperature, with a pressure range of 2.0-3.5 GPa. The phase composition, micro-morphology, and electrical and thermal transport properties were systematically characterized. The micromorphology analysis shows that the introduction of S element and substituting Te and Se at the Sb si

### 33. Title: Synthesis and thermoelectric performance of Ni0.3Co3.7Sb12 skutterudite filled with electronegative guest Se
**Authors:** Boyu Wang, Debao Fang, Wentian Yi, Shiyuan Zhao, Jun-qing Li, Jingbo Li
**Year:** 2021
**DOI:** 10.1016/J.CERAMINT.2021.03.097
**ID:** `TE033`

Source: semantic_scholar Abstract: Abstract Electronegative guests can be induced to fill the voids of skutterudite by doping electron donors in the framework of skutterudites. This method has been considered a promising method to improve thermoelectric properties. In this study, SeyNi0.3Co3.7Sb12 (y = 0, 0.025, 0.1, 0.125, 0.15) skutterudite compounds were prepared using a melt-quenching-annealing synthesis route and spark plasma sintering technology. The phase constituents, microstructure, thermoelectric properties, and thermal transport properties were investigated. Experimental results suggest that the charge compensation between Ni doping and Se filling has a positive effect on the formation of thermodynamically stable SeyNi0.3Co3.7Sb12 alloys. The existence of Se fillers in the voids

### 34. Title: Effects of doping IIIB elements (Al, Ga, In) on thermoelectric properties of nanostructured n-type filled skutterudite compounds
**Authors:** M. Matsubara, Y. Masuoka, R. Asahi
**Year:** 2019
**DOI:** 10.1016/J.JALLCOM.2018.10.003
**ID:** `TE034`

Source: semantic_scholar Abstract: Abstract The optimization of the filler composition and nanostructuring is crucial for improving the thermoelectric properties of filled skutterudite compounds. Nevertheless, their simultaneous optimization is often difficult. In this study, group IIIB elements, which were not systematically investigated before as filler elements, were emphasized. Results revealed that group IIIB elements, particularly Al, effectively enhanced the electrical conductivity and decreased the lattice thermal conductivity. Nanostructured samples exhibited an ∼20% enhancement of the thermoelectric figure-of-merit ZT, whereas the effects of the Al filler were not tangible in ZT because of the low solubility limit of Al and the high thermal conductivity of electron carriers.

### 35. Title: Temperature dependent solubility of Yb in Yb–CoSb3 skutterudite and its effect on preparation, optimization and lifetime of thermoelectrics
**Authors:** Yinglu Tang, Sinn-wen Chen, G. J. Snyder
**Year:** 2015
**DOI:** 10.1016/J.JMAT.2015.03.008
**ID:** `TE035`

Source: semantic_scholar Abstract: Abstract Although filled skutterudites are actively being developed for automotive waste heat recovery the compositions considered available are limited. Typically synthesis conditions are chosen with slight excess filling element to produce filled skutterudites at the ‘filling fraction limit’, traditionally considered to be a single value that depends only on the elements involved (e.g. filling element, Co/Fe ratio). The filling fraction limit is often debated and thought perhaps to vary with processing method. This work opens up a new dimension of available compositions by showing that the ‘filling fraction limit’ is a thermodynamic quantity that for Yb varies by a factor of 5 depending on annealing temperature and nominal composition. As the filling el

### 36. Title: Theoretical study of thermoelectric properties of CeIr4P12 filled skutterudite for energy conversion
**Authors:** M. Bouchenaki, L. I. Karaouzène, B. Brahmi, M. Kaid Slimane
**Year:** 2025
**DOI:** 10.5488/cmp.28.13701
**ID:** `TE036`

Source: semantic_scholar Abstract: The structural, elastic, thermodynamic and thermoelectric characteristics of the CeIr4P12 skutterudite have been predicted for the first time by applying density functional theory and the semi-classical Boltzmann simulations. Firstly, the structural-magnetic stability was verified through ground-state energy calculations obtained from structural optimizations. The predicted single-crystal elastic constants (Cij) show that the title compound is mechanically stable. At the same time, it turns out to be dynamically stable where all the calculated phonon frequencies have positive values. The cohesive energy was calculated to verify the energy stability of the material considered. We also determined the variations of some macroscopic physical parameters as fun

### 37. Title: Effective role of filling fraction control in p-type CexFe3CoSb12 skutterudite thermoelectric materials
**Authors:** S. Bae, Kyu Hyoung Lee, Soon-Mok Choi
**Year:** 2019
**DOI:** 10.1016/J.INTERMET.2018.11.010
**ID:** `TE037`

Source: semantic_scholar Abstract: Abstract p-type Ce-filled Fe4-xCoxSb12 skutterudite is a promising thermoelectric material with high thermal-to-electric conversion efficiency at mid-to-high temperatures. However, fabrication of a complete single phase is required in order to secure performance reliability due to the charge state of Ce. We herein report that optimization of the Ce filling fraction according to the compositions and synthetic processes is a critical factor to develop a manufacturing process that can be applied to massive production of single phase p-type Ce-filled skutterudite. The durable maximum zT (thermoelectric figure of merit) value of Ce-filled skutterudites fabricated here was 0.81 at 723 K in Ce0.86Fe3CoSb12.09.

### 38. Title: Optimization of thermoelectric properties of CoSb3 materials by increasing the complexity of chemical structure
**Authors:** Y. J. Zheng, Aiqin Wang, Xiaoya Jia, F. Wang, A. Yang, H. L. Huang
**Year:** 2020
**DOI:** 10.1016/j.jallcom.2020.156063
**ID:** `TE038`

Source: semantic_scholar Abstract: Abstract As a representative thermoelectric material in the middle temperature region, skutterudite CoSb3 exhibits stable structure and excellent thermoelectric properties. Because of the special cage structure of CoSb3, it has been recognized that the thermoelectric performance of CoSb3 can be optimized by filling or doping. In this paper, we have studied the effects of doping alone, doping and filling phase combination, and the increase of atomic filling ratio on the thermoelectric properties of CoSb3 materials. In addition, under high temperature and high pressure (HPHT), the synthesizing cycle of CoSb3 material is only half an hour. The results show that the thermal conductivity of the samples decreases with the increase of the type and proportion of 

### 39. Title: Enhanced Thermoelectric Performance of Yb-Filled Skutterudite with Bottom-Up Formed CoSi2 Nanoparticles.
**Authors:** Wenjing Shi, Qing Du, Changlei Niu, Dandan Qin, Yuxin Sun, Jianbo Zhu
**Year:** 2022
**DOI:** 10.1021/acsami.2c15413
**ID:** `TE039`
